Repository: yangliunudt-web/paper-knowledge-base

# Paper Knowledge Base

一个基于 [Obsidian](https://obsidian.md) 的学术论文知识库，使用 **Karpathy LLM Wiki 3 层架构**管理 300+ 篇论文，由 [Claude Code](https://claude.ai/code) 驱动的 7 个 AI Agent 自动化维护。覆盖 FeFET 器件、存内计算、神经形态计算、测试时自适应（TTA）等前沿半导体与 AI 交叉领域。

> **版本**: v1.43 | **论文数**: 300+ | **概念页**: 30+ | **Agent 数**: 7

---

## 研究领域

| 领域 | 论文数 | 核心主题 |
|------|--------|----------|
| FeFET 器件与材料 | ~68 | HfO₂ 基铁电、IGZO 沟道、耐久性、多值存储、BEOL 兼容 |
| 存内计算架构 (CIM) | ~47 | 交叉开关阵列、近存计算、FeFET/RRAM/PCM 突触核、ADC/DAC |
| 神经形态计算 | ~38 | 储备池计算、SNN、STDP、Hebbian 学习、事件驱动 |
| 测试时自适应 (TTA) | ~101 | BN 自适应、提示词优化、扩散模型修复、持续在线 TTA、TTT |
| 忆阻器与阻变存储 | ~34 | ReRAM、PCM、MTJ、选通管、组合优化 |
| 持续学习与模型适配 | ~20 | 灾难性遗忘、LoRA、模型动物园、弹性权重巩固 |
| 边缘计算与 AI | ~17 | 边缘推理、6G、传感器内计算、CIM 基准测试 |

---

## 知识架构（Karpathy 3 层模型）

```
┌──────────────────────────────────────────────────┐
│  Layer 3: CLAUDE.md                              │
│  Schema 规范 — Agent 行为定义、格式标准、工作流     │
├──────────────────────────────────────────────────┤
│  Layer 2: wiki/                                  │
│  AI 维护的知识层 — 概念页、领域编译页、分组索引、日志│
├──────────────────────────────────────────────────┤
│  Layer 1: Outputs/                               │
│  论文源文件 — Markdown 全文 + YAML frontmatter     │
│  (PDF 和图片 gitignored，仅 Markdown 进版本控制)    │
└──────────────────────────────────────────────────┘
```

1. **`Outputs/`** = `raw/` — 不可变论文源文件。每篇一个文件夹，含 Markdown 全文 + YAML 元数据 + 提取图片
2. **`wiki/`** = `wiki/` — AI 维护的知识层。概念页是预计算的搜索缓存（含别名归一化和论文索引），领域页是研究方向的综合编译
3. **`CLAUDE.md`** = `AGENTS.md` — Schema 规范文件。定义 Agent 行为、格式标准、工作流

---

## 目录结构

```
Papers/
├── Outputs/                         # Layer 1: 论文源文件
│   └── [Paper Title]/               # 每篇论文一个文件夹
│       └── hybrid_auto/             # PDF 处理自动生成
│           ├── [paper].md           # Markdown 全文 + YAML frontmatter
│           ├── [paper]_origin.pdf   # 原始 PDF
│           └── images/              # 提取的图片 (img_001.jpg ~)
│
├── wiki/                            # Layer 2: 知识层
│   ├── 概念/                        # 概念页 (30+ 页: FeFET, TTA, BN, CLIP...)
│   ├── 领域/                        # 领域编译页 (FeFET研究, 存内计算研究 等)
│   ├── Wiki 目录.md                 # 内容目录
│   ├── 操作日志.md                  # 操作时间线
│   ├── 论文分组索引.md              # 论文主题分组
│   └── 知识库概览.md                # 知识库总览
│
├── templates/                       # 页面模板
│   ├── concept.md                   # 概念页模板
│   ├── topic.md                     # 领域页模板
│   └── synthesis.md                 # 综合分析模板
│
├── .agents/                         # Agent 配置文件
│   ├── literature-importer-config.md     # 论文导入 Agent
│   ├── literature-searcher-config.md     # 论文搜索 Agent
│   ├── literature-downloader-config.md   # 批量下载 Agent
│   ├── literature-summarizer-config.md   # 公众号总结 Agent
│   ├── citation-enhancer-config.md       # 引用助手 Agent
│   ├── stork-processor-config.md         # Stork 文献鸟处理 Agent
│   ├── pipeline_paddleocr.py             # PaddleOCR-VL PDF 提取
│   ├── batch_fill_metadata.py            # 批量元数据填充
│   ├── batch_fill_tta_frontmatter.py     # TTA 论文 frontmatter 填充
│   ├── batch_frontmatter.py              # 通用 frontmatter 处理
│   ├── batch_process.py                  # 批量处理
│   └── skills/                           # Obsidian 技能
│       ├── defuddle/                     # 网页清洗
│       ├── json-canvas/                  # Canvas 画布
│       ├── obsidian-bases/               # Bases 数据库
│       ├── obsidian-cli/                 # Obsidian CLI
│       └── obsidian-markdown/            # Obsidian Markdown
│
├── Citation/                        # 引用地图 (.canvas) 和引用报告 (.md)
├── Keywords-Report/                 # 关键词索引报告
├── Summary/                         # 公众号风格文献总结
├── Stork/                           # Stork 文献推送报告
├── Writing/                         # 论文手稿 (gitignored)
├── _NonPapers/                      # 非学术内容
│
├── check_frontmatter.sh             # Frontmatter 快速审计
├── deep_quality_check.py            # 深度质量评分
├── batch_fix_v3.py                  # 批量修复 frontmatter
├── batch_add_confidence.py          # 批量 confidence 评级
├── batch_add_wiki_concepts.py       # 批量 wiki_concepts 填充
├── batch_populate_concepts.py       # 批量概念页表格填充
├── lint-wiki.py                     # Wiki 8 维健康检查
├── maintain.py                      # 统一维护工具 (6 阶段)
├── REFERENCES.md                    # GB/T 7714 引用标准参考
├── PaperProcess.md                  # 论文处理质量标准
├── CLAUDE.md                        # Layer 3: Claude Code Schema
└── README.md                        # 本文件
```

---

## Paper Frontmatter 标准

所有论文 Markdown 文件必须使用此 YAML 格式（用**双引号**包裹字符串值）：

```yaml
---
title: "Paper Title"
authors:
  - "Author One"
  - "Author Two"
date: "2024-07-01"
year: 2024
journal: "Journal Name"
keywords:
  - "[[EnglishKeyword]]"
  - "[[中文关键词]]"
abstract: "Full English abstract..."
abstract_cn: "Complete Chinese translation..."  # 翻译，非改写
cite: "Author. Title[J]. Journal, Year, Vol(Issue): Pages. DOI:..."
aiSum: "Research problem / method / conclusions / limitations (≥2项)"
confidence: high | medium | low
pipeline: "PaddleOCR-VL"  # 仅 PaddleOCR 处理时添加
wiki_concepts:

File: Outputs/20 2022 Advanced Materials - 2022 - Kim - Ferr/hybrid_auto/Ferroelectric Transistors for Memory and Neuromorphic Computing.md (part 1 of 2)
---
title: "Ferroelectric Transistors for Memory and Neuromorphic Computing"
---

# Ferroelectric Transistors for Memory and Neuromorphic Device Applications

Ik-Jyae Kim and Jang-Sik Lee*

Ferroelectric materials have been intensively investigated for highperformance nonvolatile memory devices in the past decades, owing to their nonvolatile polarization characteristics. Ferroelectric memory devices are expected to exhibit lower power consumption and higher speed than conventional memory devices. However, non-complementary metal–oxide– semiconductor (CMOS) compatibility and degradation due to fatigue of traditional perovskite-based ferroelectric materials have hindered the development of high-density and high-performance ferroelectric memories in the past. The recently developed hafnia-based ferroelectric materials have attracted immense attention in the development of advanced semiconductor devices. Because hafnia is typically used in CMOS processes, it can be directly incorporated into current semiconductor technologies. Additionally, hafnia-based ferroelectrics show high scalability and large coercive fields that are advantageous for high-density memory devices. This review summarizes the recent developments in ferroelectric devices, especially ferroelectric transistors, for next-generation memory and neuromorphic applications. First, the types of ferroelectric memories and their operation mechanisms are reviewed. Then, issues limiting the realization of high-performance ferroelectric transistors and possible solutions are discussed. The experimental demonstration of ferroelectric transistor arrays, including 3D ferroelectric NAND and its operation characteristics, are also reviewed. Finally, challenges and strategies toward the development of next-generation memory and neuromorphic applications based on ferroelectric transistors are outlined.

# 1. Introduction

A ferroelectric material is a dielectric material with spontaneous polarization that can be switched under an external electric field.[1,2] Although dielectric materials can be electrically polarized, ferroelectric materials show nonlinear polarization characteristics under an electric field, and polarization remains after the removal of the external electric field. These characteristics are attributed to the non-centrosymmetric crystal structure of ferroelectric materials, where the position of the ions in the crystal lattice can be switched between two stable

I.-J. Kim, J.-S. Lee

Department of Materials Science and Engineering

Pohang University of Science and Technology (POSTECH)

Pohang 37673, Republic of Korea

E-mail: jangsik@postech.ac.kr

The ORCID identification number(s) for the author(s) of this article

can be found under https://doi.org/10.1002/adma.202206864.

DOI: 10.1002/adma.202206864

states.[3,4] Because a non-centrosymmetric crystal structure is mandatory for ferroelectric properties, very few materials are classified as ferroelectric. Historically, materials with complex crystal structures, such as BaTiO3 (BTO), $\mathrm { P b } [ Z \mathrm { r } _ { x } \mathrm { T i } _ { 1 - x } ] \mathrm { O } _ { 3 }$ (PZT), and $\mathrm { S r } _ { 2 } \mathrm { B i } _ { 2 } \mathrm { T a O } _ { 9 }$ (SBT), have been found to exhibit ferroelectricity.[5–9] Due to their spontaneous polarization, ferroelectric materials are diversely applied in memory devices, actuators, sensors, and energy storage.[1,2,10–13] As the polarization state of ferroelectric materials can be regulated by an external electric field and the polarization is retained after the removal of the external electric field, such materials have the potential for applications involving high-performance nonvolatile memories.[9,14] However, some issues of conventional ferroelectric materials, such as high annealing temperatures, the requirement of noble electrode materials, and the diffusion of elements such as Pb complicate the integration of the previously reported ferroelectric materials into complementary metal–oxide semiconductors (CMOSs).[15–18] Furthermore, the large dielectric constants of perovskite-based ferroelectrics lead to high depolarization fields;[9,16] thus, the materials have short

retention time and exhibit unstable polarization.[9] Additionally, the limited thickness scalability, complex etching process, and fatigue behaviors of perovskite-based ferroelectrics hinder the development of highly scaled ferroelectric devices.[9,18] Thus, semiconductor devices based on ferroelectric materials have limited commercial applications. Since the development of hafnia-based ferroelectrics, ferroelectric hafnia has attracted immense attention toward the development of semiconductor devices.[19–21] Compared to perovskite-based ferroelectric materials, hafnia-based ferroelectrics exhibit high scalability, and have high coercive electric fields (E ) and low dielectric permittivity values, making them suitable for the fabrication of high-performance memory devices.[2,16,20,22] Additionally, hafnia is compatible with Si-based CMOS processes. Due to these advantages, hafnia-based ferroelectrics have been used in next-generation memory devices (such as ferroelectric capacitors, transistors, and tunnel junctions [FTJs]).[22–26] This paper reviews the recent findings and applications of hafnia-based ferroelectrics, highlighting the recent advances in ferroelectric transistors for next-generation memory and neuromorphic

applications, along with their limitations and solutions. First, the history and properties of ferroelectric materials have been reviewed. Subsequently, different types of ferroelectric memories and relevant experimentation have been discussed. Finally, the challenges of developing high-performance ferroelectric transistors with array structures for next-generation memory and neuromorphic applications have been outlined.

# 2. Ferroelectric Materials and Their Memory Applications

# 2.1. Properties of Ferroelectric Materials

Ferroelectric materials are dielectric materials with permanent polarization; the application of an external electric field can switch the dipole direction in such materials.[27] Among the 32  crystal classes of materials, 21  exhibit non-centrosymmetric structure. Among these non-centrosymmetric crystal classes, 20  exhibit piezoelectricity, with 10  crystal classes exhibiting spontaneous temperature-dependent polarization (pyroelectricity).[28] Some pyroelectric materials show spontaneous external-electric-field-dependent polarization (ferroelectricity),[28,29] with a hysteresis loop in the polarization versus electric-field curve (Figure 1a).[11] Several important parameters can be determined from the hysteresis loop of ferroelectric materials. Saturation polarization $( P _ { \mathrm { { s } } } )$ , remnant polarization $( P _ { \mathrm { r } } )$ , and $E _ { \mathrm { c } }$ are characteristic parameters of ferroelectric materials.[28] The $P _ { \mathrm { s } }$ and $P _ { \mathrm r }$ values indicate the maximum polarization under an external electric field and polarization after the removal of the external electric field, respectively, while $E _ { \mathrm { c } }$ indicates the electric field required for polarization switching. In ferroelectric materials, polarization switching occurs through the nucleation and growth of ferroelectric domains.[4] Ferroelectric materials generally exhibit a perovskite structure (with an $\mathrm { A B O } _ { 3 }$ chemical formula,[1] where the A and B atoms are cations). The A, B, and oxygen atoms are positioned at the corners, body center, and face centers of the crystal, respectively (Figure 1b). The position of the B atom is shifted on applying an external electric field, forming a dipole moment due to unbalanced electrical charges. The B atom generally exhibits two stable positions (with minimum free energy values) under an external electric field, representing the stable polarization states of ferroelectric materials (Figure  1c). Because the polarization reversal process is driven by the electric field and is nonvolatile, ferroelectric memory is considered a promising candidate for nonvolatile memory with stable memory states.[30]

# 2.2. Types of Ferroelectric Memories

In the one-transistor–one-capacitor (1T–1C) structured ferroelectric random-access memory (FeRAM), a ferroelectric capacitor is used as a charge-storage element.[18] Memory state is stored in the ferroelectric capacitor, and the read operation is carried out by measuring its output current (Figure 2a). The cell design of the FeRAM is similar to that of the dynamic random-access memory (DRAM) (utilizing one access transistor and one capacitor). Dielectric materials are used in

DRAM cell capacitors, whereas ferroelectric materials (such as PZT) are used in FeRAM cell capacitors. In FeRAMs, the write operation is conducted by switching the polarization of the ferroelectric layer in the capacitor.[30] For a read operation, the access transistor switches the polarization of the ferroelectric capacitor to a particular state. During switching process, the current is measured to determine the state of ferroelectric capacitor. For example, if the ferroelectric capacitor is programmed to the same state, only small current is observed. However, if the ferroelectric capacitor is programmed to a different state, polarization switching generates a large output current.[30] As the read process overwrites the state of the cell, it is a destructive process that requires re-programming. The nonvolatile nature of ferroelectric polarization makes the FeRAM more advantageous to use than the DRAM. In DRAMs, each cell should be re-programmed after short periods of time by the refresh process due to charge leakage. Therefore, most of the power consumed in DRAMs is used for the refresh process. Contrarily, due to the nonvolatile nature

of ferroelectric polarization, the FeRAM does not require the refresh process, reducing its power consumption. In 1990s, the first commercial FeRAM product was fabricated.[25,31] However, after the 2000s, FeRAMs have only been utilized for specialized purposes due to their technological issues (which will be discussed in Section 3.1). Another type of ferroelectric memory is the FTJ.[18,32–34] FTJ and ferroelectric capacitors exhibit similar structures, with an extremely thin ferroelectric layer used in the FTJ to facilitate the tunneling of charge carriers through the ferroelectric layer (Figure 2b). The accumulation or depletion of charge carriers at the ferroelectric layer-electrode interface depends on the polarization state of the ferroelectric layer.[30] Additionally, polarization switching modifies the tunneling barrier height for charge carriers, changing the FTJ resistance.[32] The ferroelectric layer is also used as a gate insulating layer for transistors. For ferroelectric memory with a one-transistor structure (i.e., a ferroelectric transistor), the gate insulating layer is replaced with a ferroelectric material (Figure  2c).[17,18] The application of a gate voltage exceeding the coercive voltage modifies its polarization state, modulating the channel conductance by the accumulation or depletion of charge carriers. During the application of

a gate voltage, the equivalent gate-stack model in ferroelectric transistors can be described by Equation (1) and $( 2 ) ! ^ { [ 3 5 ] }$

In Equations (1) and (2), $V _ { \mathrm { G B } }$ and $V _ { \mathrm { F B } }$ represent the gatebase and flat-band voltage, respectively, while $\varepsilon _ { 0 }$ and $d _ { \mathrm { F } }$ indicate the dielectric constant of free space and ferroelectric-layer thickness, respectively. $C _ { \mathrm { o x } } , \ C _ { \mathrm { d e p } } ,$ and $C _ { \mathrm { o d } }$ represent the oxide capacitance, depletion capacitance, and combined capacitance, respectively, while P and $\sigma _ { Q }$ indicate the average polarization of the ferroelectric layer and charge density, respectively. Additionally, diverse compact models with multidomain dynamics have been proposed to represent the properties of ferroelectric transistors.[36,37] Ferroelectric transistors with n-type channel materials exhibit high conductance values on the application of a gate voltage exceeding E to the ferroelectric layer; the channel is switched to a low-conductance state on application of a gate

voltage that is smaller than −E . In ferroelectric transistors, the memory window (indicating the difference between the threshold voltages in the high-conductance and low-conductance states) can be evaluated by the difference between its positive and negative Ec values.[9] Thus, the maximum memory window of a ferroelectric transistor is limited by its E value.

# 3. Ferroelectric Memories

# 3.1. History of Ferroelectric Memories

Ferroelectric materials and their applications have been extensively investigated since the discovery of ferroelectricity in BTO in the 1940s.[38,39] Ferroelectricity was discovered in the PZT system in the 1950s.[6,9] BTO and PZT exhibit similar perovskite crystal structures.[6,40] The concept of ferroelectric memories in 1T–1C type FeRAMs and ferroelectric transistors have been reported.[38,41–43] After rigorous research on ferroelectric materials and their applications, ferroelectric memory products were commercialized in the 1990s (Figure 3a).[31,44,45] However, the main limitations of PZT (process complexity, non-CMOS compatibility, and polarization degradation after numerous

operation cycles [ fatigue]) require resolution before the development of high-performance ferroelectric memories. Thus, numerous studies on high-performance ferroelectric materials have been subsequently conducted (Figure 3b). Layered perovskites, such as SBT, was discovered in the 1990s;[46] the crystal structures of these materials contain oxide layers between perovskite layers. Despite their fatigue-free properties,[7,46–49] these materials do not overcome the non-CMOS compatibility of layered perovskites (due to complex crystal structure and process requirements), thereby hindering the development of high-density ferroelectric memory (Figure  3c,d).[10] Furthermore, nonvolatile ferroelectric transistors using SBT utilize a thick ferroelectric layer for a reasonable memory window. Oxide electrodes (such as IrO  and RuO ) overcome the issue of high fatigue in PZT;[9,47] however, high annealing temperatures, noble-material requirement, and the elemental diffusion of Pb make their utilization in CMOS processes challenging.[2,50] Thus, complex processes, such as integrating oxide electrodes and barrier layers to protect the ferroelectric from hydrogeninduced degradation, are required to utilize perovskite-based ferroelectrics in semiconductor technologies. Additionally, the formation of an interfacial layer during deposition and annealing causes memory-window and endurance-property

degradations.[51] These issues, along with the thickness limitations of PZT, have enabled the utilization of ferroelectric devices primarily in large technology nodes, and 3D integration was unimaginable. After the discovery of CMOS-compatible silicon-doped hafnia in 2011, its ferroelectricity has been used for fabricating ferroelectric transistors with promising properties.[19,20,52,53] The effect of elemental doping on ferroelectricity has also been investigated.[2,54,55] Additionally, ferroelectric memory devices containing the 1T–1C FeRAM, FTJs, and ferroelectric transistors have been intensively investigated.[22,24,25,56–60] Furthermore, the facile deposition of hafnia-based ferroelectrics using ALD has been used to fabricate next-generation 3D memory devices based on ferroelectric hafnia.[23,26,61,62]

# 3.2. Hafnia-Based Ferroelectrics

In CMOS processes, hafnia is a promising alternative among high-k materials to replace $\mathrm { S i O } _ { 2 }$ in transistors. Hafnia, which has a large bandgap, can be directly deposited on Si with stable characteristics; it exhibits the monoclinic, tetragonal, orthorhombic, and cubic phases (Figure 4a).[2,3,63–65] In bulk hafnia, the monoclinic phase is usually observed at room temperature, whereas tetragonal and cubic phases are observed at elevated temperatures (tetragonal: 1973  K, cubic: 2773  K). The ferroelectricity in hafnia is attributed to its orthorhombic phase, which is challenging to observe in the bulk material, and requires a modulation of the stress, grain size, and doping elementconcentration.[2,63,66] Si is the first dopant element reported to induce ferroelectricity in hafnia; a very small percentage of the dopant element  is required.[19] After extensive research on dopant elements and their influence on ferroelectric properties, other dopants (such as Zr, Y, and Al) have also been used for hafnia-based ferroelectrics.[54,55,67–69] Numerous studies indicate that ferroelectric characteristics can be engineered by controlling the dopant concentration (Figure  4b).[54,55] Hafniabased ferroelectrics show high remnant polarization and can be scaled down to achieve a thickness of a few nanometers having ferroelectricity (Figure  4c).[16] The ferroelectricity of hafniabased ferroelectrics with thickness values ranging from 1  nm to a few nanometers have been analyzed.[70–72] Recent studies indicate that thin films of undoped hafnia and zirconia exhibit ferroelectricity under optimized processing conditions.[73,74] Analyzing the properties of ferroelectric materials under the repeated application of an external electric field is important. Usually, the neighboring metal layers (such as gate electrodes) scavenge oxygen from the hafnia-based ferroelectric layer, stabilizing the orthorhombic phase.[75–77] Under repeated external electric-field cycles, oxygen vacancies within the ferroelectric layer are redistributed, unpinning the ferroelectric domains and thereby transforming the ferroelectric orthorhombic phase. These changes increase $P _ { \mathrm r }$ and wake-up. Diverse explanations are also being proposed to explain the mechanism of wake-up phenomena in hafnia-based ferroelectrics. First, the redistribution of defects such as oxygen vacancies can reduce the internal bias fields, assist domain wall depinning, and stabilize the ferroelectric orthorhombic phase in the hafnia layer.[78,79] Moreover, electric-field-induced crystallization to the ferroelectric orthorhombic phase was suggested as the mechanism for the

wake-up process.[80] Finally, ferroelastic switching from out-ofplane texture to in-plane orientation was proposed.[65,81] A significant number of external electric-field cycles cause domain pinning due to defect generation within the ferroelectric layer, and transform the monoclinic phase.[82,83] These changes reduce the $P _ { \mathrm r }$ value and cause fatigue.

# 3.3. Hafnia-Based Ferroelectric Transistors

Ferroelectric transistors are fabricated by integrating ferroelectric layers in gate insulating layers of transistors. Perovskite-based ferroelectric materials, which typically show small $E _ { \mathrm { c } } ,$ require several hundred nanometer-thick films to acquire a reasonable memory window (Figure  4d).[16,18] By contrast, hafnia-based ferroelectrics, show higher $E _ { \mathrm { c } }$ and require thinner films for a similar memory window, thereby facilitating scalability.[22,59] Therefore, hafnia-based ferroelectric materials have been used to fabricate ferroelectric transistors immediately after their discovery.[20,52,86]

However, similar to perovskite-based ferroelectrics, hafniabased ferroelectrics form interfacial layers between the ferroelectric layer and Si-based channel materials (Figure 5a).[9,87,88] These interfacial layers are formed during the deposition of hafnia-based ferroelectrics and annealing process. Because annealing is necessary to obtain ferroelectricity in hafniabased ferroelectrics, the formation of an interfacial layer is challenging to avoid. These layers significantly increase operation voltage (due to voltage drop through them), exhibiting a lower dielectric constant than that of hafnia-based ferroelectrics (Figure 5b).[87] Moreover, the endurance characteristics are limited due to the charge-trapping and breakdown of the interfacial layer.[89,90] To overcome this limitation, diverse methods such as incorporating a $\mathrm { L a } _ { 2 } \mathrm { O } _ { 3 }$ layer in Zr-doped hafnia or utilization of an optimized voltage pulses have been investigated.[91,92] Similar to that in perovskite-based ferroelectrics, the insertion of an additional insulating layer between the ferroelectric and channel layers can increase the endurance characteristics. Furthermore, endurance characteristics are improved using a metal–ferroelectric–insulator–semiconductor gate stack.[88,93–96] Most studies have incorporated high-k insulating layers instead of low-k interfacial layers that reduce the switching voltage and electrical stress in the interfacial layer (Figure 5c). Among the diverse insulating layers reported, zirconia enhances the endurance properties and ferroelectricity of Zr-doped hafnia (Figure  5d).[95,97] The additional zirconia layer acts not only as an insulating layer but also as a seed layer for the crystallization of hafnia-based ferroelectrics, thereby improving the crystalline quality of the hafnia and enhancing the endurance and memory-window characteristics of the ferroelectric transistor. Additionally, interface traps generated after program and erase cycles are suppressed using zirconia (Figure 5e). Further research and optimizations are required on the endurance enhancement of ferroelectric transistors.

Oxide-semiconductor-based channel materials have been used to overcome the limitations of interfacial layers.[23,98–100] Oxide semiconductor channels, such as $\mathrm { I n G a Z n O } _ { x } ,$ InZnO , and $\mathrm { I n Z n S n O } _ { x } ,$ improve the endurance characteristics of ferroelectric transistors. Numerous experimental studies on

oxide-semiconductor-based high-performance ferroelectric transistors have been published (Figure 6a).[23,98–100] An oxidesemiconductor-based ferroelectric transistor has been fabricated using the ferroelectric $\mathrm { H f Z r O } _ { x }$ and oxide semiconductor

$\mathrm { I n G a Z n O } _ { x }$ as the gate insulator and channel, respectively. The $\mathrm { I n G a Z n O } _ { x }$ -based ferroelectric transistor shows stable multilevel characteristics owing to controlled partial polarization in its ferroelectric layer (Figure  6b). At the erased state, the $\mathrm { H f Z r O } _ { x }$

layer is in a downward polarization direction, which depletes the electrons, causing a low channel conductance (Figure  6c). Upon applying programming pulses with increasing pulse amplitudes, the direction of the polarization gradually changes from downwards to upwards, causing an accumulation of electrons at the interface of the ferroelectric and channel layers and thus increasing the conductance. Additionally, owing to absence of an interfacial layer, the ferroelectric transistor shows stable and reliable switching characteristics with a small cycle-to-cycle variation.[99] Interfacial-layer formation during the annealing process can be suppressed by using oxide semiconductors as channel materials (Figure  6d).[101] An absence of the interfacial layer leads to high endurance due to the suppression of chargetrapping. Also, low operation voltage can be achieved because

the voltage loss due to low-k interfacial layers can be prevented (Figure 6e).[101] ${ \mathrm { A l s o } } ,$ the metallic s-orbitals of oxide semiconductors can increase the stability of the channel material by limiting the structural disorder and charge-trapping effects.[102–104] Ferroelectric transistors with $\mathrm { I n Z n O } _ { x }$ channel layers have also been reported (Figure $6 \mathrm { f } ) . ^ { [ 2 3 ] }$ A lower operation voltage $( 5 \mathrm { V } )$ and outstanding endurance characteristics $( 1 0 ^ { 8 }$ cycles) compared to those of conventional charge-trap flash memories have been observed using oxide semiconductor channels, indicating the high potential of ferroelectric transistors as next-generation memory devices (Figure 6g,h). Moreover, this approach can be directly implemented in 3D NAND structures (Figure 6i).[23,61,105] The replacement of the charge-trapping mechanism with ferroelectric polarization leads a several-hundred-times higher

operation speed and low operation voltage. Additionally, owing to the importance of the on-current of the channel with numerous gate stacks, the high mobility of oxide semiconductor channels promotes 3D NAND applications. Although superior endurance characteristics can be achieved using oxide semiconductor channels, oxide-semiconductor-based ferroelectric transistors are usually demonstrated using bottom-gate structures. The feasibility of oxide-semiconductor-based ferroelectric transistors such as the top-gate and gate-all-around structure should be further demonstrated. Also, the investigation on the high-performance p-type oxide semiconductors can facilitate the development of ferroelectric transistor arrays and circuits.

# 3.4. Ferroelectric NAND

The operation of conventional NAND flash memory based on charge-trap transistors depends on the trapping and detrapping of electrons into the charge-trapping layer, such as Si3N4, and the floating gate. The threshold voltage of a chargetrap transistor increases when electrons are trapped into the charge-trapping layer; this is labeled as the programmed state. Contrarily, de-trapping of electrons from the charge-trapping layer decreases the threshold voltage; this is labeled as the erased state. As the charge-trapping mechanism incorporates the tunneling of charges through the tunneling oxide layer, the program/erase pulses should exhibit high amplitudes and long widths.[23,61,105] Additionally, as repeated tunneling through the tunneling oxide layer degrades the insulating properties of the layer, conventional NAND flash memories require a high operation voltage (>10  V) and show limited endurance properties (<106 ). Thus, a highly reliable nonvolatile memory with low power consumption is required for next-generation NAND flash memories.[105] Ferroelectric-hafnia-based transistors have been suggested as next-generation nonvolatile memories, and their array structures (such as ferroelectric NAND) have been investigated. Ferroelectric transistor memory cells can be operated at low voltages (<5 V) and high speed (<1 µs), exhibiting high endurance (over 108  cycles) along with a reasonable memory window and data retention properties (Table 1). Thus, they are promising candidates for next-generation NAND flash memory technology.[23] Additionally, ferroelectric NAND can be scaled down below the 10  nm node, whereas scaling down the conventional NAND flash memory below 20 nm is difficult because of capacitive coupling. The parasitic capacitance effect in NAND flash increases upon scaling down the device size, causing multilevel-operation issues.[106] Ferroelectric NAND based on hafnia-based ferroelectrics and oxide semiconductor channels have been fabricated for next-generation memory devices (Figure 7a).[23] The properties of oxide-semiconductorbased ferroelectric memory cells exhibit promising features, such as low operation voltage and high endurance. From the array perspective, ferroelectric NAND flash memory arrays exhibit the program, program-inhibit, and string level operations (Figure 7b,c).[107]

Currently, 3D NAND flash memory utilizes bit-cost scalable or terabit cell array transistors technology.[105] In contrast to 2D NAND flash memories, single-crystalline Si channels cannot be used in 3D structures because single-crystalline Si channels

in 3D structures are difficult to form using the conventional chemical vapor deposition method. Thus, poly-Si channels are typically used for 3D NAND flash memories; however, the low on-current (due to their lower mobility than that of crystalline Si) can limit the number of word-line stacks.[105,124,125] 3D ferroelectric NAND with oxide semiconductor channels are suitable alternatives that improve the 3D NAND cell density by overcoming the limitations of poly-Si channels in conventional 3D NAND.[23,26,101] 3D vertical ferroelectric transistors have been used to estimate the feasibility of 3D ferroelectric NAND flash memories. A vertical ferroelectric transistor array with a highly scaled gate length of 10 nm has been fabricated (Figure 7d).[26] The vertical ferroelectric transistor shows transfer characteristics with a memory window of 2  V (Figure  7e). This device, which has a gate length and channel width of 10 and 500 nm, respectively, exhibits an effective channel area of 0.005  µm2 ; this effective channel area is smaller than that shown by current 3D NAND flash memories.[26,105] Additionally, 3D ferroelectric NAND with trench-based architecture has been reported (Figure  7f).[62] Because ferroelectric transistors do not require electric field enhancement (which occurs in gate-all-around type transistors) and exhibit a low operation voltage, they can be used in trench-based 3D structures with high memory density. Recent reports indicate that 3D ferroelectric NAND devices exhibit a memory window of 2–3 V with multilevel cell characteristics. To analyze the feasibility of 3D ferroelectric NAND as a replacement for the current 3D NAND flash memory technology, the multilevel characteristics of 3D ferroelectric NAND should be further characterized. Additionally, because the quadruple-level cell (QLC) technology is currently used in 3D NAND flash memories, an accurate program method, such as the incremental step pulse program (ISPP), should also be developed for 3D ferroelectric NAND. Furthermore, the memory window of memory cells in 3D ferroelectric NAND should be increased to achieve stable multilevel characteristics.

# 3.5. Ternary Content Addressable Memories

Ternary content addressable memory (TCAM) is a type of circuit which searches the location of stored data that match the input data.[126–129] TCAMs enable rapid searches using parallel search operations; thus, they are used for applications that require high-speed searching. A TCAM cell stores three different data values (1, 0, and X), where X represents the do not care value, which indicates that it does not care whether the data value is 1 or 0.[127] Previously, TCAMs have utilized CMOS circuits with 16  transistors;[130] this system requires multiple transistors and standby power consumption. Recently, highperformance TCAMs based on emergent memory technologies, such as, phase-change memory, resistive switching memory, and ferroelectric transistors, have been proposed.[126,127,130–132] Among the diverse memory types, ferroelectric transistors are promising candidates owing to their CMOS compatibility, low leakage current, and high operation speed.[133–135] Ferroelectric TCAMs have been fabricated by integrating two ferroelectric transistors (Figure 8a,b)[134] with the same match-line; each gate electrode is connected to separate search-lines (Figure 8c). The match-line potential remains high when the stored data

are identical to the input search data because no discharge current flows through the match-line. However, when the input search data do not match the stored data in the TCAM cell, a large discharge current flows through the match-line. Ferroelectric-transistor-based TCAMs, which are produced by integrating two ferroelectric transistors, exhibit extremely small device area and are expected to exhibit a superior performance to that of TCAM cells based on other emergent memories (such as phase-change memory and resistive switching memory). However, these transistors are in their early stage of development, and further experimentation on high-density ferroelectric TCAM arrays and their properties is required.

# 4. Ferroelectric Transistors for Neuromorphic Applications

# 4.1. Ferroelectric Transistors for Artificial Synapses and Neurons

Neuromorphic computing has recently been reported as a nextgeneration computing method that can increase computational speed for tasks such as image recognition.[136–138] To produce neuromorphic computing hardware, developing an artificial synapse that can mimic the functions of the biological synapse is vital.[139] In neural networks (NNs), the artificial synapse emulates the weight-update characteristics of the biological synapse, and the conductance of the artificial synapse is used as

the synaptic weight. The potentiation/depression characteristics of an artificial synapse are crucial; they indicate the ability to strengthen or weaken the conductance of the device.[140] Potentiation/depression characteristics influence the multilevel characteristics of memory devices; a highly linear and symmetric conductance change with small device-to-device and cycle-to-cycle variations are essential in ensuring the acceptable performance of a NN based on artificial synapses.[141,142] Additionally, the synaptic properties of artificial synapses (such as dynamic range, retention, and endurance) influence the accuracy of NN. The dynamic range (the ratio of the maximum and minimum conductance of the artificial synapse) is vital for a high recognition accuracy. Also, the artificial synapse should exhibit long data retention and high cycle endurance to ensure the reliability of the NN. Two-terminal devices (such as, phasechange memories, spintronic devices, and resistive-switching memories) have been proposed as next-generation memory and synaptic devices.[143–145] These devices can be integrated into area-efficient array structures with a feature size of 4F2. However, when these devices are implemented in crossbar arrays, they exhibit several issues (including cross-talk, sneak path currents, and nonlinear current–voltage characteristics), and the current flowing through unselected devices can affect the readoperation accuracy. In contrary, in arrays composed of threeterminal devices, the read operation occurs without a sneak path current because the program and read operations are not affected by the states of the unselected devices. Therefore,

ferroelectric transistors based on hafnia-based ferroelectrics exhibit several advantageous properties, such as CMOS compatibility, high operation speed, low operation voltage, and high scalability. Ferroelectric materials show spontaneous polarization characteristics, which can be precisely controlled by optimizing the external electric field. Because the polarization states affect channel conductance in ferroelectric transistors, these transistors have been suggested as artificial synapses. The first-reported ferroelectric-transistor-based artificial synapse utilizes Si-doped ferroelectric hafnia (Figure 9a).[146] The artificial synapse exhibits linear and symmetric potentiation/depression characteristics under optimized pulse scheme (Figure 9b). Several other ferroelectric transistors have been subsequently proposed as analog synapses.[99,100,107,121,120] The NN based on a ferroelectric transistor with a finFET structure is expected to show high recognition accuracy (96.3%) for handwritten images by optimizing the algorithm and architecture of NNs.[147] Because the conductance values of artificial synapses require frequent input-data-based tuning, the device should exhibit high endurance properties. Thus, oxide semiconductor channels facilitate artificial synapse applications.[100,107,121] Ferroelectric transistors with oxide semiconductor (InGaZnO ) channels have been proposed as high-performance artificial synapses. They exhibit highly linear and symmetric potentiation/depres-

sion characteristics under incremental voltages with increasing pulse amplitudes (Figure  9c). Because interfacial-layer formation is suppressed by oxide semiconductor channels, highly reliable and stable switching is observed for 100  potentiation/ depression cycles (Figure 9d). The device shows a small cycleto-cycle variation (2.36%) for 100 potentiation/depression cycles and can be used to form a high-accuracy NN. The device characteristics influence the accuracy of NNs composed of ferroelectric transistors; the cycle-to-cycle variation of potentiation/ depression characteristics should be lower than 3% to ensure a high learning accuracy of the multilayer perceptron network.[99] Oxide semiconductor channels can lead to higher on-currents and smaller device-to-device variations, which can enhance the multilevel characteristics for high-precision NNs.[107,148] Artificial synapses based on ferroelectric transistors with oxide semiconductor channels have been fabricated using ferroelectric $\mathrm { { H f Z r O } } _ { x }$ and $\mathrm { I n Z n S n O } _ { x }$ channels (Figure  9e).[100] Similar to InGaZnOx-based ferroelectric transistors, InZnSnOx-based ferroelectric transistors show linear and symmetric potentiation/ depression characteristics (Figure  9f). The NN based on these ferroelectric transistors is expected to show a high recognition accuracy (93.1%) for handwritten images that is comparable to that of an ideal NN (94.1%). Additionally, due to the absence of interfacial layers, artificial synapses with oxide semiconductor channels show high endurance values (107   cycles), facilitating frequent conductance updates (Figure  9g). Artificial synapses based on the one transistor–one ferroelectric field-effect transistor (1T–1FeFET) and two transistor–one ferroelectric fieldeffect transistor have also been proposed.[146,149] In the 1T–1FeFET structure, the additional transistor acts as the access transistor, enabling the parallel programming of multiple devices. The performance of the NN based on a 1T–1FeFET synapse has been benchmarked; the NN exhibits a higher training accuracy (90%) with handwritten images and a higher speed than those of other artificial synaptic devices. According to recent reports, ferroelectric transistors are promising candidates for high-performance NNs. However, the use of ferroelectric transistors in an artificial synapse is associated with several limitations. First, ferroelectric transistors require a read-beforewrite process because their partial polarization characteristics are induced using incremental voltage amplitudes or widths.[99,146,121] This process can complicate the weight-update process in ferroelectric transistor arrays, as the weight of each ferroelectric transistor should be determined before the application of the weight-update voltage pulse.[140] Therefore, developing ferroelectric transistors which can be operated using identical voltage pulses is vital. Studies on the ferroelectric domain and its switching dynamics could facilitate the development of ferroelectric transistors that can be updated using identical pulses. The output-current variation in ferroelectric synapse arrays attributed to the random phase distribution of hafnia-based ferroelectrics is another critical issue.[150] Hafniabased ferroelectric materials exhibit multiple crystal structures; among them, only the orthorhombic crystal structure exhibits a ferroelectric phase, while the other crystal structures show dielectric properties. The hafnia-based ferroelectric layer contains multiple grains, with each grain representing a ferroelectric or dielectric phase. A random distribution of ferroelectric and dielectric phases in scaled devices can cause a non-uniform electric
