Repository: yangliunudt-web/paper-knowledge-base

# Paper Knowledge Base

一个基于 [Obsidian](https://obsidian.md) 的学术论文知识库，使用 **Karpathy LLM Wiki 3 层架构**管理 300+ 篇论文，由 [Claude Code](https://claude.ai/code) 驱动的 7 个 AI Agent 自动化维护。覆盖 FeFET 器件、存内计算、神经形态计算、测试时自适应（TTA）等前沿半导体与 AI 交叉领域。

> **版本**: v1.43 | **论文数**: 300+ | **概念页**: 30+ | **Agent 数**: 7

---

## 研究领域

| 领域 | 论文数 | 核心主题 |
|------|--------|----------|
| FeFET 器件与材料 | ~68 | HfO₂ 基铁电、IGZO 沟道、耐久性、多值存储、BEOL 兼容 |
| 存内计算架构 (CIM) | ~47 | 交叉开关阵列、近存计算、FeFET/RRAM/PCM 突触核、ADC/DAC |
| 神经形态计算 | ~38 | 储备池计算、SNN、STDP、Hebbian 学习、事件驱动 |
| 测试时自适应 (TTA) | ~101 | BN 自适应、提示词优化、扩散模型修复、持续在线 TTA、TTT |
| 忆阻器与阻变存储 | ~34 | ReRAM、PCM、MTJ、选通管、组合优化 |
| 持续学习与模型适配 | ~20 | 灾难性遗忘、LoRA、模型动物园、弹性权重巩固 |

File: Outputs/20 2022 Advanced Materials - 2022 - Kim - Ferr/hybrid_auto/Ferroelectric Transistors for Memory and Neuromorphic Computing.md (part 2 of 2)
---
field in the ferroelectric and channel layers, generating a variable output current. This issue can be solved by optimizing the crystallization process in the hafnia-based ferroelectric layer to increase the proportion of the ferroelectric phase or decrease the grain size. Moreover, artificial neurons are a building block for neuromorphic hardware.[151,152] In general, neurons with integrate-and-fire mechanisms, which can integrate inputs and generate an action potential after a certain threshold, are used. After action-potential generation (labeled firing), the membrane potential undergoes a reset (labeled the refractory period).[153] Previously, these functions have been emulated using large circuits with several capacitors and inverters. Ferroelectric transistors can be switched under repeated voltage pulses with low amplitudes (the amplitude of an individual voltage pulse is insufficient for the induction of polarization switching) (Figure  9h,i);[154–156] this phenomenon, called accumulative switching, is related to the ferroelectric nucleation process. The utilization of accumulative switching phenomena and precise design of voltage pulses can lead to linear weight-update characteristics even under identical pulses.[157,158] Accumulative switching characteristics can also be used to demonstrate integrate-and-fire dynamics; this has been emulated in a single ferroelectric transistor.[156] Additionally, integrate-and-fire dynamics have been reported using different pulse amplitudes, with higher pulse amplitudes causing more frequent firing (Figure 9j). An advantage of artificial neurons based on ferroelectric transistors is the direct integration of the input into the ferroelectric layer, eliminating the requirement for external circuit elements (such as capacitors). Thus, ferroelectric transistors, which offers high energy efficiency and spike frequency due to a short refractory period, exhibit considerable potential for artificial neuron applications.[159] However, ferroelectrictransistor-based artificial neurons involve three-terminal devices, making their implementation challenging in highly scaled neuromorphic arrays. Additionally, channel percolation in ferroelectric transistors, which is derived from the random distribution of switched domains, reduces the number of accessible states.[160–163] In neuromorphic applications, particularly in artificial synapses, abrupt conductance changes owing to channel percolation reduce the reliability of multilevel characteristics. To solve this issue, further research on decreasing the ferroelectric domain size for scaled ferroelectric transistors is required.

# 4.2. Ferroelectric Transistor Arrays for NNs

NNs have attracted attention as they can effectively reduce the computation time for various classification tasks.[136–138] NNs are composed of neurons layers, with each layer connected through synapses. The number of neurons and synapses in NNs has increased exponentially to improve the training accuracy of the NN model;[164] additionally, a large number of datasets is required for a high training accuracy. NNs are usually implemented using the von Neumann-based computer architecture containing processor and memory units; however, the von-Neumann bottleneck issue, which originates from data movement between the two units, reduces the energy efficiency and increases the training time.[165,166] NNs with artificial synapses

that mimic the weight-update characteristics of the biological synapse can overcome this issue; the synaptic weight is directly multiplied with the input value, transferring the output value to the next neuron layer without any data movement between the memory and processor units. Numerous studies have proposed the utilization of diverse memory devices (such as memristors, NOR, NAND, and AND flash) for NN implementation.[143,145,167–170] However, the high operation voltage and low endurance of flash memories are unfavorable for NNs, which require frequent memory-state updates. Although it has similar structure to that of flash, the ferroelectric transistors exhibit a low write latency and energy, exhibiting high potential for lowpower neuromorphic applications.[139] A ferroelectric-synapsebased NN with an optimized operation scheme, as well as column- and row-wise parallel weight-update characteristics was experimentally demonstrated (Figure 10a,b).[107] In a parallel weight-update scheme, only the selected ferroelectric transistors in the same row (C01 and C03) show weight updates, whereas unselected ferroelectric transistors (C00  and C02) retain their original state. Based on simulation results, the convolutional NNs based on ferroelectric transistors exhibit high recognition accuracy similar to that of NNs based on ideal devices, for image classification tasks (Figure  10c,d). A 3D-ferroelectric-NAND-based NN has also been simulated for the construction of energy-efficient NNs; each layer of 3D ferroelectric NAND is used for different functions.[171] Different word-line layers are assigned for the synaptic weight, activation, and error, while the weight gradient layers and input data are applied to bitlines and outputs are estimated using simulation.[171] These 3D ferroelectric NANDs (using the proposed mapping method) are expected to yield ten-times higher energy efficiency values than those of conventional tensor-core-based NNs. Owing to the advantageous characteristics (such as low power consumption, along with high switching speed and scalability) of ferroelectric-transistor-based artificial synapses, intensive research is being carried out on ferroelectric-transistor-based NNs. Although ferroelectric-transistor-based NNs are expected to show high energy efficiency and several NN array structures exhibit promising characteristics, several specific issues should be investigated from the array perspective.[172–175] First, the high capacitance between word lines can increase the energy consumption. Additionally, the interference and disturbance characteristics can cause inaccurate NN training and thus should be rigorously investigated. The investigation and optimization of NN structures for ferroelectric transistor arrays and operation methods could facilitate the development of high-performance NNs based on ferroelectric transistors.

# 5. Conclusion

Ferroelectric materials, which have field-driven switching mechanism and nonvolatile polarization characteristics, exhibit high potential for nonvolatile memories. However, the complexity of traditional perovskite-based ferroelectric materials and limitations in their CMOS-process implementation have hindered the development of high-performance ferroelectric memories. Since the recent discovery of hafnia-based ferroelectrics, which exhibit higher $E _ { \mathrm { c } }$ scalability and CMOS compatibility

than those of perovskite-based ferroelectrics, their applicability in the fabrication of high-performance ferroelectric memories has been intensively investigated. However, further research is required for the development of high-performance ferroelectric transistors based on ferroelectric hafnia. First, developing a large memory window similar to that of conventional charge-based flash memories is crucial. Currently, charge-based flash memories are reported to show reliable triple-level cell (TLC) operations with memory windows of >6  V.[176] In addition, the QLC operation using charge-based flash memories is demonstrated using a memory cell with a memory window of 10  V.[177] Because ferroelectric transistors are reported to show a memory window of <4  V, further development is required to achieve stable TLC and QLC operations (Table  1). Diverse strategies have been used to solve this issue. The E value of hafnia-based ferroelectrics is affected by the doping element; therefore, fundamental research on optimizing hafniabased ferroelectrics and the doping element can improve the memory window of ferroelectric transistors.[36,55] Additionally, device structures with a gate stack and cell design (recessed channel, gate-all-around, and fin-structure) should be developed to enhance the memory window, and the domain size of hafnia-based ferroelectrics should be optimized.[17,18,42,115] A large domain size can limit the multilevel characteristics of highly scaled transistors.[178,179] Furthermore, the grain size of hafnia-based ferroelectrics is affected by the concentration of the doping element,[180,181] and other process parameters (such as annealing temperature and film thickness).[180,182] Therefore, the ferroelectric-grain nucleation/growth process and doping

elements should be optimized. Additionally, conventional multilevel operation methods (such as ISPP) should be optimized further for ferroelectric transistor arrays. Finally, the development of optimized array structures and operation methods for ferroelectric transistor arrays and their operation characteristics should be extensively investigated. At present, ferroelectric transistor arrays are demonstrated using large technology nodes and small array sizes than those in commercialized memories, and the large-scale integration of highly scaled devices has been rarely reported.[25,52,86] Thus, their operation characteristics and reliability in large array sizes should be validated, to estimate their feasibility as next-generation nonvolatile memory devices. Additionally, the interference and disturbance of highly scaled arrays should be evaluated to develop optimized programming methods that alleviate them. Furthermore, 2D semiconductor or ferroelectric materials can be used to develop ferroelectric transistors. 2D semiconductor/ferroelectric heterostructures with clean 2D-layer surfaces exhibit atomically clean interfaces.[183–185] Additionally, because the 2D layers can be stacked in any desired order and transferred onto arbitrary substrates, 2D-based ferroelectric transistors can be fabricated into diverse structures without penalties.

Considering neuromorphic applications, the development of potentiation/depression methods that utilize identical pulses is crucial. The read-before-write scheme used in ferroelectric transistors increases their circuit complexity, latency, and energy consumption.[100,139] To overcome this limitation, an operation method that can control the partial polarization characteristics with identical voltage pulses should be

developed.[186] Controlling the displacement current can generate stable multilevel characteristics under identical voltage pulses, while additional circuits (such as a current limiter) can be used with hafnia-based ferroelectrics to control the displacement current for precisely controlling the partial polarization.[187] Furthermore, basic studies on ferroelectric domain nucleation and switching mechanisms can facilitate the development of operation methods based on identical voltage pulses. Potentiation/depression characteristics are directly related to ferroelectric-transistor multilevel characteristics; therefore, the domain size and dynamics of the transistor should be optimized. Small domain sizes should be developed for stable potentiation/depression characteristics with small device-to-device and cycle-to-cycle variations. The output current variation in ferroelectric synapse arrays due to random phase distributions should also be analyzed.[150] Because hafnia-based ferroelectric materials contain both dielectric and ferroelectric phases, the ratio and distribution of the ferroelectric phase can affect the device characteristics by generating a non-uniform electric field in scaled devices. The thickness of ferroelectric layer and doping concentration affect the phase distribution in films.[180,188] Therefore, further optimization and analysis of the crystallization mechanism and process is required for reliable multilevel characteristics in neuromorphic applications. Inserting a thin dielectric layer between the ferroelectric layers increases the number of domains inside the hafnia-based ferroelectrics.[189,190] The increase in the number of domains can lead to reliable multilevel characteristics of ferroelectric transistors. Moreover, based on the current percolation path modeling, the optimization of the grain size of the hafnia-based ferroelectric layer and dimension (i.e., width/length) of the transistor can lead to stable multilevel characteristics.[191] Finally, the structure and properties of artificial synapses and neurons should be extensively investigated with the array operations and development of new circuit architectures that can overcome the existing non-idealities in ferroelectric devices under consideration.[186]

Although ferroelectric transistors based on hafnia-based ferroelectrics exhibit several advantageous characteristics, some issues require solutions before their use in the fabrication of high-performance next-generation memory devices. Therefore, further research is required to facilitate the development of advanced ferroelectric devices. Additionally, a deep understanding of the fundamental principles and mechanisms of hafnia-based ferroelectrics can facilitate the enhancement of device-performance.

# Acknowledgements

This work was supported by Samsung Research Funding & Incubation Center of Samsung Electronics under Project No. SRFC-TA1903-05. This work was also supported by the National Research Foundation of Korea (NRF-2019R1A2C2084114) and Samsung Electronics Company Ltd. (IO201215-08198-01).

Note: Page numbers/DOIs for conference references were added on June 1, 2023, after initial publication online.

# Conflict of Interest

The authors declare no conflict of interest.

# Keywords

artificial synapses, ferroelectric memories, ferroelectric transistors, ferroelectrics, neural networks, neuromorphic devices

Received: July 28, 2022

Revised: November 26, 2022

Published online: April 4, 2023

Ik-Jyae Kim received his bachelor’s degree from Kyung Hee University (2018), South Korea. He is now a Ph.D. student at Pohang University of Science and Technology (POSTECH) under the supervision of Prof. Jang-Sik Lee. His current research interests focus on next-generation memories and neuromorphic devices based on hafnia-based ferroelectrics.

Jang-Sik Lee received his B.S., M.S., and Ph.D. degrees in materials science and engineering from Seoul National University in 1997, 1999, and 2002, respectively. In 2002, he joined the Los Alamos National Laboratory as a director’s postdoctoral fellow. In 2004, he joined the memory division of Samsung Electronics as a senior research engineer and oversaw the integration and device reliability of 32 gigabit flash memory. He was a professor at Kookmin University from 2006 to 2013. In 2013, he joined POSTECH, Korea, where he is currently a professor in the Department of Materials Science and Engineering and Mueunjae chair professor.
