Repository: yangliunudt-web/paper-knowledge-base

# Paper Knowledge Base

一个基于 [Obsidian](https://obsidian.md) 的学术论文知识库，使用 **Karpathy LLM Wiki 3 层架构**管理 300+ 篇论文，由 [Claude Code](https://claude.ai/code) 驱动的 7 个 AI Agent 自动化维护。覆盖 FeFET 器件、存内计算、神经形态计算、测试时自适应（TTA）等前沿半导体与 AI 交叉领域。

> **版本**: v1.43 | **论文数**: 300+ | **概念页**: 30+ | **Agent 数**: 7

---

## 研究领域

| 领域 | 论文数 | 核心主题 |
|------|--------|----------|
| FeFET 器件与材料 | ~68 | HfO₂ 基铁电、IGZO 沟道、耐久性、多值存储、BEOL 兼容 |
| 存内计算架构 (CIM) | ~47 | 交叉开关阵列、近存计算、FeFET/RRAM/PCM 突触核、ADC/DAC |
| 神经形态计算 | ~38 | 储备池计算、SNN、STDP、Hebbian 学习、事件驱动 |
| 测试时自适应 (TTA) | ~101 | BN 自适应、提示词优化、扩散模型修复、持续在线 TTA、TTT |
| 忆阻器与阻变存储 | ~34 | ReRAM、PCM、MTJ、选通管、组合优化 |
| 持续学习与模型适配 | ~20 | 灾难性遗忘、LoRA、模型动物园、弹性权重巩固 |
| 边缘计算与 AI | ~17 | 边缘推理、6G、传感器内计算、CIM 基准测试 |

---

## 知识架构（Karpathy 3 层模型）

```
┌──────────────────────────────────────────────────┐
│  Layer 3: CLAUDE.md                              │
│  Schema 规范 — Agent 行为定义、格式标准、工作流     │
├──────────────────────────────────────────────────┤
│  Layer 2: wiki/                                  │
│  AI 维护的知识层 — 概念页、领域编译页、分组索引、日志│
├──────────────────────────────────────────────────┤
│  Layer 1: Outputs/                               │
│  论文源文件 — Markdown 全文 + YAML frontmatter     │
│  (PDF 和图片 gitignored，仅 Markdown 进版本控制)    │
└──────────────────────────────────────────────────┘
```

1. **`Outputs/`** = `raw/` — 不可变论文源文件。每篇一个文件夹，含 Markdown 全文 + YAML 元数据 + 提取图片
2. **`wiki/`** = `wiki/` — AI 维护的知识层。概念页是预计算的搜索缓存（含别名归一化和论文索引），领域页是研究方向的综合编译
3. **`CLAUDE.md`** = `AGENTS.md` — Schema 规范文件。定义 Agent 行为、格式标准、工作流

---

## 目录结构

```
Papers/
├── Outputs/                         # Layer 1: 论文源文件
│   └── [Paper Title]/               # 每篇论文一个文件夹
│       └── hybrid_auto/             # PDF 处理自动生成
│           ├── [paper].md           # Markdown 全文 + YAML frontmatter
│           ├── [paper]_origin.pdf   # 原始 PDF
│           └── images/              # 提取的图片 (img_001.jpg ~)
│
├── wiki/                            # Layer 2: 知识层
│   ├── 概念/                        # 概念页 (30+ 页: FeFET, TTA, BN, CLIP...)
│   ├── 领域/                        # 领域编译页 (FeFET研究, 存内计算研究 等)
│   ├── Wiki 目录.md                 # 内容目录
│   ├── 操作日志.md                  # 操作时间线
│   ├── 论文分组索引.md              # 论文主题分组
│   └── 知识库概览.md                # 知识库总览
│
├── templates/                       # 页面模板
│   ├── concept.md                   # 概念页模板
│   ├── topic.md                     # 领域页模板
│   └── synthesis.md                 # 综合分析模板
│
├── .agents/                         # Agent 配置文件
│   ├── literature-importer-config.md     # 论文导入 Agent
│   ├── literature-searcher-config.md     # 论文搜索 Agent
│   ├── literature-downloader-config.md   # 批量下载 Agent
│   ├── literature-summarizer-config.md   # 公众号总结 Agent
│   ├── citation-enhancer-config.md       # 引用助手 Agent
│   ├── stork-processor-config.md         # Stork 文献鸟处理 Agent
│   ├── pipeline_paddleocr.py             # PaddleOCR-VL PDF 提取
│   ├── batch_fill_metadata.py            # 批量元数据填充
│   ├── batch_fill_tta_frontmatter.py     # TTA 论文 frontmatter 填充
│   ├── batch_frontmatter.py              # 通用 frontmatter 处理
│   ├── batch_process.py                  # 批量处理
│   └── skills/                           # Obsidian 技能
│       ├── defuddle/                     # 网页清洗
│       ├── json-canvas/                  # Canvas 画布
│       ├── obsidian-bases/               # Bases 数据库
│       ├── obsidian-cli/                 # Obsidian CLI
│       └── obsidian-markdown/            # Obsidian Markdown
│
├── Citation/                        # 引用地图 (.canvas) 和引用报告 (.md)
├── Keywords-Report/                 # 关键词索引报告
├── Summary/                         # 公众号风格文献总结
├── Stork/                           # Stork 文献推送报告
├── Writing/                         # 论文手稿 (gitignored)
├── _NonPapers/                      # 非学术内容
│
├── check_frontmatter.sh             # Frontmatter 快速审计
├── deep_quality_check.py            # 深度质量评分
├── batch_fix_v3.py                  # 批量修复 frontmatter
├── batch_add_confidence.py          # 批量 confidence 评级
├── batch_add_wiki_concepts.py       # 批量 wiki_concepts 填充
├── batch_populate_concepts.py       # 批量概念页表格填充
├── lint-wiki.py                     # Wiki 8 维健康检查
├── maintain.py                      # 统一维护工具 (6 阶段)
├── REFERENCES.md                    # GB/T 7714 引用标准参考
├── PaperProcess.md                  # 论文处理质量标准
├── CLAUDE.md                        # Layer 3: Claude Code Schema
└── README.md                        # 本文件
```

---

## Paper Frontmatter 标准

所有论文 Markdown 文件必须使用此 YAML 格式（用**双引号**包裹字符串值）：

```yaml
---
title: "Paper Title"
authors:
  - "Author One"
  - "Author Two"
date: "2024-07-01"
year: 2024
journal: "Journal Name"
keywords:
  - "[[EnglishKeyword]]"
  - "[[中文关键词]]"
abstract: "Full English abstract..."
abstract_cn: "Complete Chinese translation..."  # 翻译，非改写
cite: "Author. Title[J]. Journal, Year, Vol(Issue): Pages. DOI:..."
aiSum: "Research problem / method / conclusions / limitations (≥2项)"
confidence: high | medium | low
pipeline: "PaddleOCR-VL"  # 仅 PaddleOCR 处理时添加
wiki_concepts:

File: Outputs/2021 Back-End CMOS Compatible and Flexible Fer/hybrid_auto/Back-End CMOS Compatible and Flexible Ferroelectric Memories for Neuromorphic Computing and Adaptive Sensing.md (part 1 of 4)
---
title: "Back-End CMOS Compatible and Flexible Ferroelectric Memories for Neuromorphic"
date: "2021-12-01"
year: "2021"
journal: "Advanced Intelligent Systems"
doi: "10.1002/aisy.202100175"
abstract: "Ferroelectric memories including ferroelectric tunnel junctions and ferroelectric"
abstract_cn: "铁电存储器包括铁电隧道结和铁电场效应晶体管作为模拟多位存储组件展现出优异的低功耗性能。本综述讨论掺杂 HfO2 和分子铁电体作为 CMOS"
keywords:
  - "[[Ferroelectric]]"
  - "[[Neuromorphic computing]]"
cite: "[1] Majumdar S. Back-End CMOS Compatible and Flexible Ferroelectric Memories"
aiSum: "综述掺杂 HfO2 和分子铁电体作为 CMOS BEOL 兼容和柔性可穿戴平台神经形态器件的潜力，讨论铁电存储器技术在边缘计算中的应用前景。"
confidence: "medium"
wiki_concepts:
  - "[[FeFET]]"
  - "[[Ferroelectric]]"
  - "[[HfO2]]"
  - "[[Neuromorphic computing]]"
---

# Back-End CMOS Compatible and Flexible [[ferroelectric]] Memories for [[neuromorphic]] Computing and Adaptive Sensing

Sayani Majumdar

Development of unconventional computing architectures, including neuromorphic computing, relies heavily on novel devices with properly engineered properties. This requires exploration of new functional materials and their designed interfaces. Ferroelectric memories including two-terminal ferroelectric tunnel junctions and three-terminal ferroelectric field-effect transistors have shown promising performances in recent years as analog, multibit memory components with ultralow power consumption. However, for ferroelectric memory technology to become a mainstream technology, CMOS integration of these components is of major importance. For further diversifying their application to edge computing and smart sensing industry, a vast unchartered territory of low-temperature processable and CMOS back-end-of-line (BEOL) compatible materials needs to be researched. In recent years, doped [[HfO2]]-based memory devices and [[in-memory computing]] architectures have gathered huge momentum as one of the “beyond von Neumann” computing alternatives. In comparison, molecular ferroelectric-based systems are still in their early exploratory phase. This review discusses the potential for doped HfO2 and molecular ferroelectrics as CMOS BEOL and flexible and wearable platform compatible neuromorphic devices and circuits and the challenges that need to be overcome for turning the opportunities to a technological reality.

# 1. Introduction

In recent years, artificial intelligence (AI) started influencing different aspects of our lives starting from smart sensing, facial recognition, image or pattern classification, natural language processing to autonomous vehicles, robotics, healthcare, and so on. In these applications, software-based AI performs the classification and pattern recognition tasks on digital CMOS computing platforms where data processing is clocked and takes place

S. Majumdar

VTT Technical Research Centre of Finland Ltd.

P.O. Box 1000, FI-02044 VTT Espoo, Finland

E-mail: sayani.majumdar@vtt.fi

![](images/720c3bfdd04ffbb1ef54b850db7c381931d6c169b4309d4a1f29b4942e4e7536.jpg)

The ORCID identification number(s) for the author(s) of this article can be found under https://doi.org/10.1002/aisy.202100175.

© 2021 The Authors. Advanced Intelligent Systems published by Wiley-VCH GmbH. This is an open access article under the terms of the Creative Commons Attribution License, which permits use, distribution and reproduction in any medium, provided the original work is properly cited.

DOI: 10.1002/aisy.202100175

serially. This traditional form of digital computing is efficient for precision computing tasks but becomes inefficient and even unsustainable for data-intensive applications required for AI. Therefore, autonomous decision-making hardware needs to replace the software-based AI, which requires going beyond the traditional von Neumann computational architecture.[1]

Neuromorphic computing, inspired by neurobiological systems, forms one basis for development of such autonomous computational chips.[2–5] Application of [[Neural networks]] in AI tasks requires a hardware system that is capable of operating at lower power and latency for both inference and training.[6] In the current computing framework, the synaptic weight values of the neural networks are stored in off-chip storages like the dynamic random access memories (DRAMs). In this framework, the efficiency of the networks, in terms of energy consumption and training time, get limited by the off-chip memory access bottleneck. As network sizes continue to expand, this is becoming a signifi-

cant challenge for the computing hardware. Research in this direction confirmed that for a fully connected deep neural network (DNN), significant acceleration in training can be achieved by minimizing data movement between memory and processor by implementing on-chip storage and performing the computation and weight updates at the same node. This thrusts the development of [[crossbar]] compatible analog memory elements where the synaptic weight values are stored as the conductance of the memory components.[7,8]

In recent years, neuromorphic networks based on emerging memories have successfully demonstrated excellent performance in selected fundamental cognitive computing tasks, such as image, pattern and speech classification, reinforcement learning, etc.[9–11] Neural networks can be classified as artificial neural network (ANN) and spiking neural network (SNN). DNNs are the most common form of ANN, consisting of one input and one output layer of neurons together with one or more hidden layer of neurons fully connected to each other through the synapses. Deep learning requires electronic synapses to modulate their conductance in an analog manner to mimic the synaptic weight change during training by backpropagation.[12,13] In SNNs, a closer counterpart of the biological system, neurons

communicate with each other through a sequence and timing of spikes, enabling them to process time-series data.[14] In SNNs, the synapses between two firing neurons show long-term change in weights when the two connecting neurons fire relatively quickly. This long-term potentiation (LTP) or depression (LTD) of synaptic weights, i.e., increase or decrease in conductivity, respectively, emulate the spike-timing-dependent plasticity (STDP)[15,16] that is used for supervised or unsupervised learning. Therefore, realization of neuromorphic computing hardware requires development of nanoelectronic devices that are able to emulate the functions of biological synapses and neurons.[17] Emerging memory devices with analog conductance states, low-voltage operation, fast switching, and possibility of dense integration provides essential features needed for the successful implementation in neuromorphic chips. Recent years saw a significant surge in reports of both two-terminal (2T) and three-terminal (3T) memory devices that can emulate various synaptic functions.[18–20] 2T memories such as oxide memristors, phase-change memories (PCMs), ferroelectric tunnel junctions (FTJs), and magnetic tunnel junctions (MTJs)[21,22] and 3T devices including electrochemical transistors, ferroelectric fieldeffect transistors ([[FeFET]]s), and charge-trapping transistors showed promising performance as artificial synapses.[17,22–24]

Undoubtedly, the advantage of 2T devices arises from their reduced footprints, whereas the 3T devices provide a larger switching ratio, better control of analog conductance states, and improved cell selection within a crossbar array. While considering emulation of the neuronal functionalities for the neural networks, volatile memristors, PCMs, threshold switching devices, FTJs, and FeFETs have shown promising features.[25–30] So far, the functions of biological synapses and neurons are successfully demonstrated in individual memory devices or small-scale proof-of-concept arrays; however, their large-scale implementations, needed for real-world applications, are still missing. Several combinations of CMOS with memristive devices have been intensely investigated over recent years.[31–33] Broadly, these results indicate that for efficient online network training in hardware, in addition to abovementioned conditions, high linearity in synaptic weight update[11,34] in response to programming pulses as well as endurance of 109 cycles or more is essential for continuous set–reset operations of the synapses and integrate-andfire neurons.[5] Other essential features required are: 1) a wide resistance window for accurate continuous learning and multiple distinguishable states,[35] 2) fast training and low-noise retention of conductance for maximizing the network throughput,[36] 3) low programming and standby power[37] to enable sensory information processing for long times even in limited-energy environments, and 4) integration possibility with CMOS processes.[11] These criteria are in accordance with the International Roadmap for Devices and Systems for “Beyond CMOS” memory and information processing.[38]

Since the first experimental demonstration of memristor concept, significant amount of work has been done to explore the potential of these devices in mimicking neurobiological sensory data processing tasks. Most of these efforts were concentrated on binary metal oxide 2T resistive random access memories ([[RRAM]]s) where conducting filament formation between the two electrodes under electric field determines the device on and off states. Also, electrochemical memories (CBRAM),

PCMs, and spin-based memories, like MTJs, have been studied extensively.[17,24,39] All different devices have certain aspects that are promising for energy-efficient in-memory-computing (IMC) architecture. However, most of these devices have a significant off current that makes them more power hungry, even while in standby mode and small resistive switching ratio $( R _ { \mathrm { o n / o f f } } )$ or eventual drift of conductance states are challenging. From the energy efficiency, fast operation, and stable data retention perspective, ferroelectric (FE) memory devices can offer unparalleled advantages over RRAMs and PCMs.[20,40,41] Additionally, FeFETs can offer wide conductance window and high bit resolution, properties that are conducive to high-accuracy online learning. Although FE random access memories ([[FeRAM]]s), composed of one transistor one capacitor structures (1T1C), is an established technology, implementation of FE-based nonvolatile memories (NVMs) in embedded systems is impeded by the demanding process parameters like high temperature and need for certain lattice-matched substrates for epitaxial growth of the perovskite oxides. Also, maintaining ferroelectricity down to nanometer thickness scale in these conventional perovskite oxide FEs is often challenging that resulted in devices with thicker layer with a high operating voltage (>10 V). Additionally, large footprint of the capacitors is unsuitable for dense integration and destructive readout requires frequent programming. Ongoing development of high-quality, ultrathin FE films and possible low-voltage operation has revitalized the prospect of FE devices in NVM technology landscape in recent years.[42–44] For FE-based neuromorphic systems, simulation based on ultralow current FTJ crossbar arrays predicted power efficiencies better than 150 Tera operations per second per watt (TOPS W1 ) for image classification using a trained $\mathrm { A N N } ^ { \left[ 3 7 \right] }$ while in state-of-the-art oxide RRAMs energy efficiency of 187.62 Giga operations per second per watt (GOPS W1 ) is reported.[31] The main reason for this enormous difference is that FE devices are voltage-driven instead of current-driven operations like RRAM components. FE components, therefore, offer exciting possibilities for integration into larger-scale memory and IMC arrays.

For application in electronic industry, an important requirement for a material of choice is the CMOS process compatibility. CMOS integration of electronic components and circuits allows monolithic fabrication of devices and circuits that produces a standalone chip, reducing the power loss at the interconnects, yielding more reliable interconnections, and helps minimize the parasitic losses by placing the device components in close proximity. In addition, integrated devices minimize lateral area requirement and unit device cost. As a CMOS compatible FE, doped HfO2 has already gained considerable attention in recent years.[45,46] However, the high crystallization temperature of the ultrathin films of most doped HfO2 materials is still a challenge for their integration in post-CMOS processes. In addition, requirement of certain electrodes for proper crystallization of doped HfO2 poses restriction on the choice of electrode materials. Also, limited endurance and endurance–retention compromise are issues that require further research. Another class of potentially CMOS postprocessing compatible FE materials is the FE polymers. Most studied FE polymers, in terms of memories, are polyvinylidene fluoride (PVDF) and its copolymer polyvinylidene fluoride-trifluoroethylene (PVDF-TrFE). These polymers have been used in post-CMOS processes for MEMS

and other piezoresponse applications.[47,48] However, their true potential for CMOS postprocessed FE memory components in neural networks has not been considered and explored yet. For heterogeneous CMOS integration or transferred freestanding device stacks on flexible substrates, perovskite FE devices based on BaTiO3 (BTO), $\mathrm { P b } _ { 1 - x } \mathrm { Z r } _ { x } \mathrm { T i O } ;$ 3 (PZT), LiNbO3 (LNO) or SrBaTiO3 (SBT), etc. can offer exciting properties.[49] However, wafer scale, high-quality perovskite oxide FEs are still far from reality and their environmental impact is an issue of concern.

Another field of research, that is gaining tremendous interest in recent years, is smart and adaptive sensing for edge computing.[32,50] Sensing technology has become integral part of our everyday lives with high emphasis on flexible, wearable, and biodegradable technologies.[51–53] With the onset of internet of everything (IOE), billions of internet-connected sensors are causing unprecedented amount of data flow to the cloud servers. Processing of this continuous flow of data is challenging and rather unsustainable for the current cloud-based computing platforms. Additionally, continuous data trafficking is a major source of large electrical power consumption that makes the edge devices unviable for operating at limited power environments. Data privacy and security is another additional concern. Computing on or near sensor[54–57] is therefore the next target for overcoming these challenges. Sensors with embedded memory and IMC would provide the opportunity for data analysis already at the sensor chips and only selected data will be sent to the cloud for further processing.  shows the current computational Figure 1schemes used for edge intelligence and the need for alternate approaches for energy and time-efficient, secure computing and sensing schemes. FE materials can play a big role in this data-driven industry by integrating both sensing and memory functionalities in the same device architecture.[58,59] The current

review gives an overview of these two research topics. After this introduction to the field of neuromorphic computing hardware and adaptive sensing, the article will discuss the state-of-the-art of various electronic and ionic devices with required functionalities, advantages and challenges of the FE components, restriction on choice of materials imposed by CMOS BEOL process parameters and flexible and wearable substrate compatibility, material physics of oxides and polymer FE, device physics of 2T FTJs and 3T FeFETs, application of oxide and polymer FTJs and FeFETs in NVM, synapses and neurons, application in DNN, SNNs, circuit integration issues, wafer scale homogeneity and CMOS back-end integration, and finally ending with a future perspective and outlook on the topics.

# 2. State-of-the-Art of Emerging Memories

In , some of the most promising emerging NVM technol-Table 1ogies are compared in terms of the required performance matrices like $R _ { \mathrm { o n / o f f } } ,$ switch speed, endurance, retention, write voltage, linearity in weight update, suitability for DNN or SNN applications, etc. with the mainstream CMOS memories. Some data are adapted from refs. [17,60]. For an ideal forward-inference network, a large range of linearity and symmetrically programmable conductance states is preferred. This can ensure blind synaptic weight update during learning and can efficiently perform parallel vector matrix multiplication (VMM). Long data retention time is not always an essential condition, but is preferred in many applications, for instance, train-once inference-only applications require long-term data storage onchip. High endurance and fast operation speeds are essential requirements for most computational tasks. Low power operation and reliability of the programmed states are always preferred. The

![](images/5f65f607e3909f6591ca1aaa9e269618467e37ca167e3baea9c419f1932b8ac6.jpg)

![](images/b63dda4073e4f4b7be5f9a3e3f954e57aefc86ade55aa66d3fdb648c97bc6564.jpg)

![](images/4e2770c95b3000083b517c5abd055ef4c5329ec005d02b6aa5da0fb9c9f19637.jpg)  
Figure 1. a) Schematic illustration of the data communication bottleneck faced by conventional computing schemes with the proposed idea of adding intelligence to the edge devices that will perform basic cognitive tasks already at the sensor node, significantly reducing the data overflow to the cloud servers. b) Computing-in-memory in memristive crossbar arrays where each cross section is a memory element capable of storing the information and perform VMM operation through change in conductance states by programmable ferroelectric polarization rotation. c) Capability of FE devices to do analog computation through controllable domain dynamics using cumulative nature of the programming pulses of different magnitude, duration, or interval. For a programming pulse of magnitude higher than the synaptic threshold voltage, a time invariance in output pulses is obtained, as each input pulse turns the device from off to on state, resulting in only postsynaptic amplitude modulation. However, when operated with subthreshold pulses, accumulation of multiple pulses can generate one output pulse, leading to both postsynaptic amplitude and frequency modulation.

reported results indicate that, with current state-of-the-art performance level, no single memory technology is capable of fulfilling all the requirements for IMC tasks. Therefore, based on the most critical functionality for a specific application, different emerging technology solutions can be considered. Nonvolatile nature of the FE polarization makes the FE memories one of the key material for NVMs. Also, the technology has the potential to reach some of the key performance indices (KPIs) indicated in the IRDS, especially the fast operation, high endurance, and possibility for dense integration. Additionally, analog conductance from multidomain FE devices and accumulative nature of switching makes them attractive for both DNN and SNN applications.

# 3. FE Memories

# 3.1. Advantages and Challenges of the FE Components

In addition to the above mentioned advantages of fast and energyefficient operation of FE components, there are several other advantages that the FE memories possess that make them attractive. Major advantages include 1) forming free operation, 2) controllable intermediate states through gradual polarization reversal, 3) designing nonvolatile or volatile functionality in the same device through custom-engineered depolarizing field,[29] 4) possibility of adding pressure and temperature sensing property in the memory— element using piezo- and pyroelectric properties of the FE,[57] 5) operation stability over a wide temperature range (from 4 K Curie point of the FE),[61] and under harsh radiation conditions.[62] Other than these, 6) low-temperature processability, structural flexibility, and low production cost of the polymer FE memories make them attractive for smart and adaptive wearable device applications. Additionally, 7) piezo- and triboelectric properties of FE materials can be utilized to generate power from human motion making them self-sustainable systems.[57]

However, there are some challenges that need to be overcome for realizing the full potential of these components. 1) Devices at nanoscale: Scaling down and dense integration of NVM components with FE materials converts the device operation from multidomain to single- or few-domain FE phase. Attaining and preserving the intermediate resistance states, arising from coexisting up and down polarized FE domains, is challenging to control in single- or few-domain limit. This affects the achievable number of analog synaptic weight states (bit resolution) leading to loss of classification accuracy. In the later sections of the article, it has been discussed how innovative material and interface engineering together with customized pulsing schemes could circumvent the problem. Also, for densely packed crossbars, FTJs are needed to be scaled drastically that results in low tunneling current and could subsequently increase read noise and readout time. One promising approach in this case could be the 3D vertical stacking of FTJs instead of their aggressive downscaling. 2) High spontaneous and remnant polarization at low voltage range: Most of the earlier studies reported on few hundreds of nm thick FE films where the threshold voltage $( V _ { \mathrm { t h } } )$ clearly exceeded tens of volts. For minimizing the size of the access transistors on the CMOS chip, it is essential to decrease the drive voltage to less than 3.3 V (for 180 nm technology node). In order to have a FE devices operating at less than 3.3 V or even less, clearly the thickness of the FE layer needs to be in the order of tens of nm or less where interface and pinhole effects can become significant. In order to avoid large gate leakage due to thin FE films, an additional dielectric can be useful, either as a separate layer or as a blend in the polymer FE film. Obviously, an important consideration in this case will be to maintain the effect of FE polarization as much as possible. 3) Energy-speed trade-off: The switching energy and time of the FE domains are inversely proportional and therefore choice of low voltage drive transistors in the CMOS circuit restricts the possibility of highspeed operation of the devices. A trade-off between the parameters

Table 1. Comparison of key performance matrices of the CMOS mainstream and emerging memory devices for their implementation in neuromorphic computing hardware. Adapted with permission.[60] Copyright 2020, The Author(s). Published by MDPI, open access Creative Common CC BY license. More detailed data on 2T FTJs are in Table 2 and 3T FeFETs in Table 3.   

<table><tr><td rowspan="2">Performance indices</td><td colspan="2">CMOS memories</td><td colspan="7">Emerging memristive memories</td></tr><tr><td>NOR Flash</td><td>NAND Flash</td><td>RRAM</td><td>PCM</td><td>STT-MRAM</td><td>FeRAM</td><td>FeFET</td><td>SOT-MRAM</td><td>Li-ion</td></tr><tr><td>On/off ratio</td><td>10^4</td><td>10^4</td><td>10^2</td><td>10^4</td><td>2</td><td>10^3</td><td>10^4</td><td>2</td><td>10^3</td></tr><tr><td>Multilevel operation</td><td>2-bit</td><td>4-bit</td><td>2-bit</td><td>2-bit</td><td>1-bit</td><td>1-bit</td><td>5-bit</td><td>1-bit</td><td>10-bit</td></tr><tr><td>Write voltage</td><td>&lt;10 V</td><td>&gt;10 V</td><td>&lt;3 V</td><td>&lt;3 V</td><td>&lt;1.5 V</td><td>&lt;3 V</td><td>&lt;5 V</td><td>&lt;1.5 V</td><td>&lt;1 V</td></tr><tr><td>Write energy (/bit)</td><td>100 pJ</td><td>10 fJ</td><td>0.1–1 pJ</td><td>10 pJ</td><td>100 fJ</td><td>100 fJ</td><td>&lt;1 fJ</td><td>&lt;100 fJ</td><td>100 fJ</td></tr><tr><td>Write time</td><td>1–10 μs</td><td>0.1–1 ms</td><td>&lt;10 ns</td><td>&lt;10 ns</td><td>&lt;10 ns</td><td>30 ns</td><td>10 ns</td><td>&lt;10 ns</td><td>&lt;10 ns</td></tr><tr><td>Read time</td><td>50 ns</td><td>10 μs</td><td>&lt;10 ns</td><td>&lt;10 ns</td><td>&lt;10 ns</td><td>&lt;10 ns</td><td>&lt;10 ns</td><td>&lt;10 ns</td><td>&lt;10 ns</td></tr><tr><td>Endurance</td><td>10^5</td><td>10^4</td><td>10^5–10^8</td><td>10^6–10^9</td><td>10^15</td><td>10^10</td><td>10^11</td><td>10^15</td><td>&gt;10^5</td></tr><tr><td>Retention</td><td>Long</td><td>Long</td><td>Medium</td><td>Long</td><td>Medium</td><td>Long</td><td>Long</td><td>Medium</td><td>-</td></tr><tr><td>Drift</td><td>No</td><td>No</td><td>Weak</td><td>Yes</td><td>No</td><td>No</td><td>No</td><td>No</td><td>No</td></tr><tr><td>Linearity</td><td>Low</td><td>Low</td><td>Low</td><td>Low</td><td>None</td><td>None</td><td>Low</td><td>None</td><td>High</td></tr><tr><td>Integration density</td><td>High</td><td>Very high</td><td>High</td><td>High</td><td>High</td><td>Low</td><td>High</td><td>High</td><td>Low</td></tr><tr><td>Suitability for DNN training</td><td>No</td><td>No</td><td>No</td><td>No</td><td>No</td><td>No</td><td>Moderate</td><td>No</td><td>Yes</td></tr><tr><td>Suitability for DNN inference</td><td>Yes</td><td>Yes</td><td>Moderate</td><td>Yes</td><td>No</td><td>No</td><td>Yes</td><td>No</td><td>Yes</td></tr><tr><td>Suitability for SNN applications</td><td>Yes</td><td>No</td><td>Yes</td><td>Yes</td><td>Moderate</td><td>Yes</td><td>Yes</td><td>Moderate</td><td>Moderate</td></tr></table>

is essential. Some feasible routes to overcome these challenges are discussed in the following sections of the review.

# 3.2. Materials for CMOS BEOL and Flexible Substrate Compatibility

Reported data on FE memories are mostly focused on either perovskite oxide FEs, such as BTO, BiFeO3, PbTiO3, PZT, etc. or more recently on the doped $\mathrm { H f O } _ { 2 } .$ -based memories. Recent reports showed the promising behavior of polymer FE P(VDF-TrFE)-based electronic synapses and neurons, operating at nanosecond timescales.[63–67] However, before converting them to a technologically matured solution, more research needs to be done, especially at the memory array level. For the doped-HfO based FE memories, majority of reported materials and devices employed a high-temperature rapid thermal annealing to attain the noncentrosymmetric orthorhombic polar phase.[68–70] Although for a short time, this high-temperature annealing poses limitation on these materials for integrating in CMOS BEOL processes. However, recently a few studies found that it is possible to bring down the thermal annealing temperature of doped $\mathrm { H f O } _ { 2 } ^ { [ 4 6 , 7 1 , 7 2 ] }$ or even making it annealing-free[73] without compromising their FE properties through implementation of proper growth processes or electrode materials. This review mainly focuses on those results with occasional mentions of high-temperature processes that is compatible with CMOS front-end-of-line (FEOL) or heterogeneous integration. It is important to mention here that oxide perovskite FE devices using PZT, BTO, SBT, etc. have been used on flexible substrates as well, either in form of suspended nanoparticles in PVDF matrix or as transferred freestanding films.[49] These oxides, with their robust FE properties, are definitely promising for certain applications. However, wafer scale uniformity from these complex oxides has not been achieved yet. For flexible and wearable smart systems, P(VDF-TrFE)-based devices are still an excellent choice where under extreme bending and folding conditions devices can perform without any degradation or fatigue and are therefore promising for wearable smart systems and prosthetics.[74]

# 4. Origin of Ferroelectricity and Domain Dynamics

The origin of ferroelectricity in doped HfO - and PVDF-based copolymers has been discussed in detail in the literature.[46,75] Here, the polarization switching and relaxation mechanism together with the FE domain dynamics are discussed briefly for correlating the subsequent synaptic and neuronal functionalities of these devices with their transient switching dynamics.

Ferroelectricity arises due to presence of a net electric polarization in certain class of dielectric materials. This net polarization can be controlled and tuned under application of an electric field of certain polarity. The net polarization in a FE material is a nonlinear function of electric field. When an electric field is applied on a FE material, above a certain field value, the material shows a sudden increase in its net polarization. This field is known as the coercive field $( E _ { \mathsf { C } } )$ . Above $E _ { \mathrm { C } } ,$ the material reaches its saturation polarization $( P _ { \mathrm { s } } )$ value. When the applied field is withdrawn, the net polarization is maintained at a nonzero value, called the remnant polarization $( P _ { \mathrm { r } } )$ . On reversing the polarity of the applied field, the

polarization direction rotates to the opposite direction and reaches the negative $P _ { \mathrm { s } }$ value. $P _ { \mathrm { r } } , \ P _ { \mathrm { s } } ,$ and $E _ { \mathrm { C } }$ are the characteristic parameters for a certain material. During the electric field cycling of a FE material, if the applied field is enough to saturate the polarization, the P–V hysteresis loop opening is broader and the loop is called a FE major loop. However, when the applied field is not enough to saturate the net polarization, the P–V hysteresis loop opening narrows down giving rise to a minor loop. The major and minor loop characteristics are important for designing stable analog operation of the FE memories and can be controlled utilizing a custom-programming scheme.[65] Also, the polarization retention is more stable when a FE major loop is obtained; therefore, a nonvolatile or a volatile memory performance can be expected based on the applied field strength to program a device. Minor loop operation is often associated with irreproducibility owing to randomness of microscopic domain switching and the “history effect,” [76] i.e., previous history of electric field cycling on the device, which can impact training accuracy of neural networks. Instead of continuous weight update, a full erase method before programming is able to recover the accuracy, however, at the cost of additional energy and latency. From material and device perspective, a dielectric capping layer for the FE, i.e., a linear voltage regulator in series with a nonlinear one, can improve the abruptness of polarization switching, thus providing better accuracy of analog states.

There are two main mechanisms involved in all FE devices that lead to performance degradation, i.e., imprint and fatigue. When the polarization hysteresis loop becomes asymmetric along the electric field axis, i.e., the $+ E _ { C }$ and $- E _ { C }$ values are different for polarization switching, the FE components are known to have an imprint effect. Asymmetry at the FE–electrode interface and structural defects play a major role in imprint effect. Imprint can affect the symmetric weight update of the synapses using identical positive and negative pulses. Also, imprint effect is associated with a charge accumulation phenomenon that can eventually lead to a device breakdown. Fatigue in FE components is related to loss of $P _ { \mathrm { s } }$ and $P _ { \mathrm { r } }$ values over repeated switching cycles arising mainly due to charge trapping, leakage currents, or structural degradation due to bias stress. Memory endurance depends strongly on the FE fatigue properties.

Polarization switching in solid-state devices has been described by different domain-derived switching models. In the Kolmogorov–Avrami–Ishibashi (KAI) model, homogeneous formation of numerous nucleation centers followed by subsequent forward and sideways domain growth was proposed. The normalized change in polarization with time is expressed by the relation $\begin{array} { r } { \frac { \Delta P ( t ) } { 2 P _ { \mathrm { r } } } = 1 - \exp \left[ - \left( \frac { t } { t _ { 0 } } \right) ^ { n } \right] } \end{array}$ , where $t _ { 0 }$ is the characteristic switching time. The Avrami index, $n ,$ depends on the dimensionality of the domains and considered an integer taking a value of 3 for single crystals and 2 for epitaxial thin films $\cdot ^ { \left[ 7 7 \right] }$ The switching time follows the empirical Merz law, $\begin{array} { r } { t _ { 0 } = t _ { \alpha } \exp [ \frac { E _ { \mathrm { a } } } { E } ] } \end{array}$ , where E is the applied electric field, $E _ { \mathrm { a } }$ is the activation field proportional to the domain wall energy, and $t _ { \alpha }$ is the switching time at infinite applied field. KAI model was able to explain the polarization switching dynamics in FE single crystals and epitaxial thin films; however, in polycrystalline FE films, deviation from KAI model assumptions was observed where a distribution of switching time is observed experimentally. In the nucleation-limited switching (NLS) model, an alternative view of the switching dynamics is

proposed, where region-by-region nucleation and domain switching take place. Switching of the entire system in this case is governed by the domain nucleation statistics, rather than the domain expansion model, as proposed in the KAI model.

Depolarization field, $E _ { \mathrm { d e p } } ,$ in a FE material arises due to an incomplete compensation of bound polarization charges by the layers adjacent to the FE layers. In $\mathrm { F T } ] \mathbf { s } , \ E _ { \mathrm { d e p } }$ inside the FE tunnel barrier can be estimated as, $\begin{array} { r } { E _ { \mathrm { d e p } } = \frac { P - \sigma _ { \mathrm { D } } } { \varepsilon _ { 0 } \varepsilon _ { \mathrm { F } } } . } \end{array}$ PσD , where $\varepsilon _ { 0 }$ is the vacuum permittivity, P and $\varepsilon _ { \mathrm { F } }$ are the polarization and dielectric constant of the FE, and $\sigma _ { \mathrm { D } }$ is the screening charge density of the electrode. $E _ { \mathrm { d e p } }$ can become significant in an ultrathin FE film where the screening length of the electrodes, i.e., the length required for complete screening of bound polarization charges, is comparable to the film thickness. Therefore, for FTJs with <5 nm FE thickness, $E _ { \mathrm { d e p } }$ value can be significant unless the charge carrier density of the electrodes is high. For a FeFET, the expression for depolarization field can be approximated as, $\begin{array} { r } { E _ { \mathrm { d e p } } = - P \Big [ \varepsilon _ { 0 } \varepsilon _ { \mathrm { F } } \Big ( \frac { C _ { \mathrm { I S } } } { C _ { \mathrm { F } } } + 1 \Big ) \Big ] ^ { - 1 } } \end{array}$ , where $C _ { \mathrm { F } }$ and $C _ { \mathrm { I S } }$ are the FE and series capacitance of the interface layer and semiconductor, respectively $\mathbf { \partial } [ 7 8 ]$ From the equation, it becomes clear that for a FeFET, increase in the interface layer thickness and/or decrease in

the FE layer thickness will result in higher $E _ { \mathrm { d e p } } .$ . This will increase relaxation of the polarized domains and will lead to eventual loss in data retention. Based on these principles, $E _ { \mathrm { d e p } }$ can be utilized in ANNs for custom-designed synaptic potentiation timescales or neuronal firing and recovery actions.

# 4.1. Doped $H f O _ { 2 }$

Doped HfO2 belongs to the class of incipient FEs where ferroelectricity can be induced and stabilized by different conditions such as mechanical confinement, doping, defects, stoichiometry variations, or exchange of (oxygen) isotopes.[79] Doped $\mathrm { H f O } _ { 2 }$ films consist of tetragonal, orthorhombic, and monoclinic phases ( a). Figure 2The orthorhombic crystalline phase content, responsible for the ferroelectricity in this material, can be induced by doping HfO thin films with atoms of silicon, zirconium, or yttrium followed by an additional annealing step.[80] The abovementioned stabilization conditions affect the thermodynamic free energy and can contribute to a FE phase formation. A theoretical description of this free energy modification is given by Landau–Ginzburg–Devonshire theory. Among the entire hafnia family, only in $\mathrm { H f } _ { 0 . 5 } \mathrm { Z r } _ { 0 . 5 } \mathrm { O } _ { 2 }$ (HZO), ${ \angle 4 0 0 ^ { \circ } } \mathrm { C }$ annealing temperature is reported to produce the

![](images/35239dfedb880d07a5b795ecc1349f85e80e48b1dc5c4700cfeeea02d19d2424.jpg)

![](images/c7f308da65416be13c59ed0324cf0d8514a2ba47b5a5226137348b0f7a9c97d6.jpg)

![](images/90b1816802cc0a1ce27f6149d228dc90c4659fc3afd369ae3d5d6a57cc7ebb4f.jpg)

![](images/7a7a63d4a1e479275701033ef58f849311ba1ed2e6875049d8e474b7c39d3634.jpg)

![](images/241c3b41bb429350c6213f185c941a2e34ae210b74f15bb44161a55274c728a1.jpg)  
Figure 2. a) Phase diagram of the doped HfO2. b) Polar distortion in hafnia crystal lattice due to anion displacement. Reproduced with permission.[43] Copyright 2020, Springer Nature. c) Molecular structure of the P(VDF-TrFE) molecules. d) PFM phase images of the P(VDF-TrEE) film when (top left) the domains are upward switched by tip pulse voltages of 18 V with different pulse durations on a downward polarized matrix and (bottom left) domains are downward switched by pulse voltages of þ14 V on a upward polarized matrix. (Top right and bottom right) Upward and downward (respectively) switched domain radius versus pulse width for different tip biases. The solid lines are the fitting results according to the model of domain wall motion. Reproduced with permission.[92] Copyright 2014, The Author(s). Published by Springer Nature, open access Creative Commons license. e) (Upper panels) PFM phase images of instantaneous domain configurations developing at different stages of polarization reversal under application of 4.0 V pulses of increasing duration. (Lower panel, left) Time-dependent variations in domain wall velocity obtained by analyzing images in the top panel. (Lower panel, middle) Comparison of experimental PFM data showing switched capacitor area as a function of time with the polarization obtained from pulse switching measurements. (Lower panel, right) Fitting of the PFM switching data by the KAI and NLS models. The inset shows the distribution functions for the corresponding models. Reproduced with permission.[89] Copyright 2018, AIP Publishing.
