Repository: yangliunudt-web/paper-knowledge-base

# Paper Knowledge Base

一个基于 [Obsidian](https://obsidian.md) 的学术论文知识库，使用 **Karpathy LLM Wiki 3 层架构**管理 300+ 篇论文，由 [Claude Code](https://claude.ai/code) 驱动的 7 个 AI Agent 自动化维护。覆盖 FeFET 器件、存内计算、神经形态计算、测试时自适应（TTA）等前沿半导体与 AI 交叉领域。

> **版本**: v1.43 | **论文数**: 300+ | **概念页**: 30+ | **Agent 数**: 7

---

## 研究领域

| 领域 | 论文数 | 核心主题 |
|------|--------|----------|
| FeFET 器件与材料 | ~68 | HfO₂ 基铁电、IGZO 沟道、耐久性、多值存储、BEOL 兼容 |
| 存内计算架构 (CIM) | ~47 | 交叉开关阵列、近存计算、FeFET/RRAM/PCM 突触核、ADC/DAC |
| 神经形态计算 | ~38 | 储备池计算、SNN、STDP、Hebbian 学习、事件驱动 |
| 测试时自适应 (TTA) | ~101 | BN 自适应、提示词优化、扩散模型修复、持续在线 TTA、TTT |
| 忆阻器与阻变存储 | ~34 | ReRAM、PCM、MTJ、选通管、组合优化 |
| 持续学习与模型适配 | ~20 | 灾难性遗忘、LoRA、模型动物园、弹性权重巩固 |

File: Outputs/2021 Back-End CMOS Compatible and Flexible Fer/hybrid_auto/Back-End CMOS Compatible and Flexible Ferroelectric Memories for Neuromorphic Computing and Adaptive Sensing.md (part 2 of 4)
---
orthorhombic phases, but the crystallization temperature increases with decreasing thickness.[46,80] In a recent report, Jiang et al.[81] showed a cumulative heating approach can lead to FE phase in HZO under $4 0 0 ^ { \circ } \mathrm { C } ,$ , making them suitable for BEOL processes. In case of HZO thin films, theoretical calculations showed that a compressive stress along polar c-axis is necessary (in plane >8 GPa) for the monoclinic to orthorhombic phase transformation.[70] In the polar orthorhombic phase, an applied electric field causes displacement of four O ions in the $\mathrm { H f O } _ { 2 }$ unit cell inducing a large polarization (Figure 2b). Maximum value of $P _ { S }$ reported in the literature is $5 3 \mathrm { \mu } \mathrm { C } \mathrm { c m } ^ { - 2 } . \mathrm { \beta } 2 \mathrm { \mu }$ Distribution and movement of oxygen vacancies under applied electric field play a major role in stabilizing the $\mathrm { F E ~ p h a s e } ^ { [ 8 \hat { 3 } , \hat { 8 } 4 ] }$ For Al- and Si-doped $\mathrm { H f O } _ { 2 } ,$ highest FE properties are seen at 5 mol% dopant concentration, while for HZO, a broader dopant range can show FE phase with highest FE properties reported for 50% doped $\mathrm { H Z O } . ^ { \left[ 8 5 \right] }$ Under repeated field cycling, the bulk of doped $\mathrm { H f O } _ { 2 }$ undergoes a phase transformation from monoclinic to orthorhombic phase, and the interfaces show diminishing amount of nonuniform, defectrich, tetragonal $\mathrm { H f O } _ { 2 }$ layer. The evolution of these structuring aspects contributes to the increase in $P _ { \mathrm r }$ and the opening of the constricted P–V hysteresis that are known to occur with “wake-up.” The onset of the fatigue regime is correlated to an increasing concentration of bulk defects, which causes pinning of the domain walls.[86]

# 4.1.1. Domain Dynamics in Doped HfO2

Dynamics of FE domain structures under an electrical bias has been studied in many doped hafnia systems. By a combination of piezoresponse force microscopy (PFM) and pulse switching techniques, it was shown that the nanoscopic polarization reversal mechanism and the wake-up process in these systems arise due to electrically induced domain depinning. Significant imprint in the doped $\mathrm { H f O } _ { 2 }$ capacitors is caused by the different interface states that lead to asymmetric switching. It was found that decreasing annealing temperature results in higher amount of interface trap states leading to higher imprint and fatigue.[80] Domain switching kinetics in doped hafnia system is generally described by NLS model characterized by a broad distribution of the local switching times. It is found that the domain velocity varies significantly throughout the switching process, indicating strong interaction with structural defects.

The switching times in HZO films of different thicknesses prepared under different $\mathrm { O } _ { 2 }$ pressure were investigated by Ryu et al.[87] A comparative study based on KAI and NLS switching models showed that NLS model can provide better fitting over the full range of polarization switching. The switching times could be modulated from 0.46 to 1.58 μs by varying the partial $\mathrm { O } _ { 2 }$ pressure during deposition and film thickness. The activation field for polarization reversal increased with increasing $\mathrm { O } _ { 2 }$ pressure with the pressure dependence being higher for thinner films. Also in Si-doped $\mathrm { H f O } _ { 2 }$ based devices, the time, field, and temperature dependence of polarization reversal showed that when a domain is excited in the proximity of its coercive voltage, $V _ { \mathrm { C } } , \mathsf { a }$ probabilistic rather than a deterministic switching occurs. The nanoscale polarization kinetics of hafnia-based FEs reveals that the switching time can be exponentially reduced by increasing the applied bias for

high-speed operations and by the correct tailoring of material parameters, like nucleation time and domain wall energy.[88,89]

# 4.2. PVDF-Based Copolymers

In terms of molecular FE, P(VDF-TrFE) with chemical formula $[ ( \mathrm { C H } _ { 2 } \mathrm { - C F } _ { 2 } ) _ { n } \mathrm { - ( C F } _ { 2 } \mathrm { - C H F ) } _ { n } ]$ is mainly discussed here as a prototypical member of the family, as it is the most reported system in modern flexible electronics.[90] On the molecular level, FE polarization in P(VDF-TrFE) is a result of alignment of molecular dipoles formed by the difference in electronegativity between the electrpositive hydrogen ions and electronegative fluorine ions attached to both sides of carbon atom. The molecular structure of P(VDF-TrFE), as shown in Figure 2c, consists o $: - \mathrm { C H } _ { 2 } \mathrm { - C F } _ { 2 ^ { - } }$ and ${ \mathrm { - C H F - C F } } _ { 2 ^ { - } }$ units rigidly attached to the main-chain carbon atoms. The all-trans molecular conformation gives rise to molecular dipoles to be oriented perpendicular to the chain axis while the polarization reversal results from the rotation of these dipoles about the molecular chain. In the crystalline β phase, molecules pack parallel to each other forming a quasihexagonal orthorhombic structure with a lattice spacing of 0.5 nm along the polar axis. Permanent electric dipole moments in P(VDF-TrFE), pointing from fluorine to hydrogen, gives rise to a macroscopic polarization of $P \approx 1 0 \mu \mathrm { C } \mathrm { c m } ^ { - 2 } . ^ { [ 9 1 ] }$ In an applied electric field, the polarization reverses by rotation of the $\mathrm { C H } _ { 2 }$ and $\mathrm { C F } _ { 2 }$ units around the backbone of the polymer chain. Detailed microscopic investigation showed that the FE polarization switching in PVDF-based copolymer process involves a chain of processes starting from the nucleation, forward domain growth, and subsequent sideways growth.[92] The timescale for each process is different resulting in a distribution of timescales for the observed domain switching. The nucleation and forward domain growth is typically very fast (in the range of 1 ps to 1 ns), whereas sideways domain growth could be comparatively slower (from several nanoseconds to seconds or even longer) depending on various intrinsic and extrinsic factors. Defects and structural disorders in the polymer introduced during synthesis can significantly influence the switching dynamics in P(VDF-TrFE) films by acting as nucleation centers and pinning sites for the domain wall motion, further escalating the complexity of the process. For precision computing, a sharp distribution of domain switching is preferable, and thus instead of continuous FE films, patterned nanostructures could be more promising. However, a larger distribution of switching times can be beneficial for probabilistic computing tasks and for hardware security through random number generation.

# 4.2.1. Domain Dynamics in P(VDF-TrFE)

Domain dynamics in PVDF-based copolymers reveal that depending on the film thickness and morphology, noticeable differences in polarization switching patterns can be obtained.[93] PFM studies in P(VDF-TrFE) films showed at a relatively low thickness/size aspect ratio $( < 1 / 1 0 )$ , the average domain size w and film thickness d are related via Kittel relation, $w = K d ^ { 1 / 2 }$ (with the constant K describing a balance between the domain wall and electrostatic energies). However, films with rice-like grains with high thickness/grain aspect ratio (>1/5) were found to deviate significantly from this law. For films with high thickness/grain aspect ratio, the

surface energy effects contribute significantly leading to the formation of thermodynamically stable domain structures. Transformation of P(VDF-TrFE) films after annealing was found to be governed by a variation of the surface tension at the film– substrate interface. In the high aspect ratio films, an increase in the surface energy led to the formation of additional domain walls that is energetically unfavorable, thus resulting in larger domains. On the other hand, in lower aspect ratio films, the surface energy is significantly decreased leading to the formation of smaller antiparallel 180 domains. Application of voltage pulses reverses the polarization in the grain. The size of the switched area depends strongly on the parameters of the switching pulse, with the smallest written domain being about 30 nm in size. It was found that PVDF films do not have any significant imprint behavior.[94] The nanoscale features of the switching process include remote domain nucleation and spatially nonuniform wall velocity. Polarization reversal studies, performed with macroscopic dielectric measurements and by local probe techniques, revealed a rather complex switching behavior in the polymers that differs from both KAI and NLS models implying a strong dependence of the switching potential on the polymer defect structures. For a metal–FE– semiconductor (MFS) structure, the FE polarization reversal was shown to occur in close relation to charge compensation in the semiconductor layer.[95] Application of a rectangular high voltage pulse on a n-Si/P(VDF-TrFE)/Au capacitor revealed an asymmetric switching dynamics. Polarization switching on the positive bias side happens rapidly with the loss of the depletion layer due to fast accumulation of majority carriers while switching toward the negative side is markedly impeded by depletion layer formation. In a recent report, it is shown that due to different annealing temperatures and protocols, the morphology of the spin-coated

ultrathin copolymer films are modified significantly, thus impacting the switching timescales and threshold fields of the FTJs. The best performing devices showed a projected switching timescale of subnanosecond range. An improvement in switching speed by seven orders of magnitude is achievable in these devices with an increase of the programming voltage by less than a factor of 2. Devices with lesser defects showed a good fit to NLS models over a wide field range where devices with higher amount of defects showed a fit to NLS model only at high field values.[66] The mean domain switching times $( t _ { \mathrm { m e a n } } )$ , estimated from the NLS fit, when plotted against inverse field (1/E), gives a linear dependence (Merz law) and extrapolating the fit to infinite field value (1/E 0), it is possible to calculate the theoretical limit of switching speed. For PVDF based systems, tens of picosecond of theoretical speed limit is calculated. This value is consistent with estimation from PFM results.[92]

# 5. FTJs and FeFETs

# 5.1. Device Physics

# 5.1.1. FTJs

The rich physics of FE polarization switching, polarization retention, and relaxation in FTJ and FeFET architectures opens up an avenue for designing low-power, analog spiking neurons and synapses, similar to their biological counterparts. shows sche-Figure 3matic illustrations of different device architectures and their working principles. In a traditional FeRAM, a FE capacitor stores the charge while a MOS transistor, connected in series, acts like a switch. Although robust in operation, high operating voltage and

![](images/685051c19cf822e0e4db3d0f9902d59d9f75988c23d790500bd76c276f7dbd14.jpg)

![](images/30ca6e7ad3305b90f1ad7b1062170a24163ba3dc1f0eff6fa4aa33711608e850.jpg)

![](images/85cd01e5030322b37e3e94287662826cf65ae454964af9004269dae35dc6ed2b.jpg)

![](images/01c45715d58ac5f7ae9fc4422693bcb8acbc5e12036b60eca42ea2a2996de858.jpg)

![](images/30213346d9c4bb0b275d5618122acdbc01d0e4d6ce3885ce92eea4441c7bc8d4.jpg)

![](images/60457854a8644d558371a71e472f52d921c6e3380389e43bec40af4c03ea8605.jpg)  
Figure 3. Ferroelectric memory cells consisting of a) one-transistor–one-capacitor (1T–1C) FeRAM cell where the nonvolatile data storage takes place in the capacitor and the connected MOSFET acts as a switch, b) one-transistor FeFET cell where the ferroelectric layer embedded in the FET gate stack acts as the charge storage medium, and c) an FTJ where change in FE polarization direction in the ultrathin tunnel barrier, sandwiched between two different metals, causes an asymmetric barrier potential resulting in different barrier heights for the tunneling electrons for the two polarization direction, causing resistive switching. d–f ) The schematics of the corresponding device band diagrams.

large footprint of FeRAMs impeded their application in dense memory structures. In an FTJ, two different metal or semiconducting electrodes sandwich an ultrathin layer (1–5 nm) of FE barrier. In a varying electric field, the FE polarization switches between two perpendicular directions (up or down). Depending on the orientation of polarization in the tunnel barrier, charge carriers do either accumulate in or deplete from the interface layers of the electrodes to screen the bound polarization charges. For junctions with different electrodes, this screening effect produces an asymmetric barrier potential. As a result, polarization switching alters the mean barrier height for the tunneling electrons and, therefore, the electrical resistance of FTJs show bistable states with varying electric field.[96,97] This phenomenon is known as the tunneling electroresistance (TER) effect.[98–101] In general, two metal electrodes are used in FTJs. However, in recent times it is found that a semiconducting electrode at one end of the FE can give rise to larger resistive switching effect.[101,102] This larger switching effect has its origin in the Schottky barrier formation at the FE/semiconductor interface when the polarization direction moves away from the interface. This Schottky barrier additionally changes the barrier width in addition to barrier height of the FTJs, leading to a large $R _ { \mathrm { o n / o f f } }$ at room temperature.

Besides the crucial role of electrodes in the emergence of TER,[103] charge screening also affects the long-term stability of FE polarization due to aforementioned $E _ { \mathrm { d e p } } .$ Based on the FE polarization retention, a long- or short-term potentiation (LTP, STP) and depression (LTD, STD) can be designed in a device. Initially, most reports on FTJs concentrated on the bistable resistive switching effects; however, later on it is realized that FTJs can not only work as a binary memory, but multiple intermediate resistance states can be reliably accessed in FTJs through programmable control of partial switching of FE domains.[104] In micron-scale devices, large number of FE domains are formed to maintain an energetically stable configuration and control of a mixed domain phase with coexisting up and down domains is comparatively easy. However, as devices are scaled down, and we approach from multi- to monodomain or a few-domain limit, precise control of intermediate states becomes a major concern. For nanoelectronic devices utilizing ultrathin FE films, another important aspect is the interface quality of the FE films with the metal or semiconductor electrodes. In oxide FTJs, in addition to the FE polarization reversal induced resistive switching, an electric-field-enhanced reversible migration of oxygen vacancies also plays a big role.[105] Defects at the interface or inside the FE film can cause charge trapping sites that, over a significant cycles of operation, can build up significantly, hampering the normal device operation. In neural networks, this is a major concern for DNN training operation where $1 0 ^ { 9 }$ cycles of on–off cycles are expected from the synaptic weight elements. Therefore, for any large-scale networks concerning the nanoscale FE devices, interface quality and control of FE domain dynamics, i.e., a combination of switching and relaxation timescale, are of critical importance. With proper design of material stack and configuration, an extremely energy-efficient and versatile neural network can be created.

# 5.1.2. FeFETs

In a FeFET, a FE material replaces the gate dielectric layer of a MOSFET structure. Therefore, an applied gate voltage polarizes

the gate FE layer, making the net polarization pointing toward or away from the semiconductor channel. When the polarization direction points toward the semiconductor channel, electrons accumulate at the interface between the semiconductor and the FE layer in n-type semiconductors. This downward polarization, thus, results in increased conductivity in the n-type semiconductor channel, representing the device on state. Conversely, when the polarization direction points away from the semiconductor channel, a depletion of electrons occurs at the interface resulting in the decrease in drain–source current, leading to device off state. For a p-type semiconductor channel, similarly, a reverse FE polarization determines the device on and off state. In general, a gate voltage of more than 5 V magnitude is needed to fully rotate the polarization state in the 30–50 nm FE layer of the FeFET and thus opening the full memory window (MW). However, to keep the access transistors small in CMOS readout, the limitation comes in terms of maximum programming voltage. This requirement opens up the necessity for exploring novel materials,[106] interface and device design space for maximizing the memory performance within the 3.3 V operation limit. For analog memories, however, this opens up a possibility for attaining large number of intermediate states, where a relatively lower applied gate voltage results in partial polarization rotation of the FE, creating a mixture of up and down polarized domains. This coexisting up and down polarized domains neither fully accumulate or deplete the semiconductor channel resulting in intermediate conductance levels. However, partially polarized states are often not as stable as the fully polarized states. Additionally, a history dependence of the intermediate states is reported in the literature that makes designing of nonvolatile analog memory with the FeFETs challenging. Various FeFET devices are reported in the literature with different constituent semiconductors, FE, and device configurations.[19,107] Here, some of the promising results are discussed for both hafnia- and PVDF-based FeFETs for their future prospect in CMOS integrated hardware neural network (HNN) and near or in-sensor computing.

# 5.2. Performance of FTJs as NVMs, Synapses, and Neurons

# 5.2.1. FTJs as NVMs

Solid-state FTJs, investigated within the last decade, are mainly based on oxide perovskite FEs.[101] These devices have shown promises for their application in nonvolatile resistive memory elements. Large $R _ { \mathrm { o n / o f f } } ,$ reproducibility, high-speed, and low operation energy are the major advantages of FTJs compared to the FE capacitor-based FeRAMs. From technology perspective, endurance of FTJs needs special attention, which is currently limited to the order of 106 , mostly.[108,109] A very high endurance value $\mathrm { \hbar } > 1 0 ^ { 1 4 }$ cycles) for FeRAMs based on thick FE films is reported.[110] This indicates that in ultrathin films, a right combination of FE–electrode materials and their carefully engineered interfaces must be found to reach this KPI. For oxide FE, defects such as oxygen vacancies in the tunnel barrier are a critical parameter controlling endurance, as repeated operation leads to trapped charges in the barrier, accelerating the breakdown of the device upon frequent cycling. The retention of the FTJs is also critical for NVM applications. Another important factor is the scalability of FTJs. In FTJs, scalability is not restricted

by its readout process like the classical FeRAMs. For oxide perovskite and polymeric FTJs, devices with dimensions of the order of 200 nm have been demonstrated.[111–113] Results with devices $< 1 0 0 \mathrm { n m } ^ { [ 1 1 4 , 1 1 5 ] }$ need further investigations for evaluating the scalability limit of $\mathrm { F T } \mathrm { J } \mathbf { s }$ and assess their potential as NVMs and as memristors in massively parallel architectures. In Section 6.5, low readout current of the ultrascaled FTJs and their possible solutions have been discussed.

summarizes SoA KPIs of 2T memories based on HZO Table 2and P(VDF-TrFE). In some cases, FE diode and capacitor data are used as FTJ data are still rather limited. Both HfO and P(VDF-TrFE) memories show potential for long-term data retention. However, in many cases, a thin insulating oxide layer is unavoidable at the FE–semiconductor interface to improve the interface quality and reduce trapping sites. This insulating layer has adverse effect on the data retention. Thus, optimal performance requires an application-specific, suitable architecture (MFM or MFIM). As can be seen from Table 2, many of the reported structures can offer suitable $R _ { \mathrm { o n / o f f } } ,$ operation in low-voltage range, significant MW, fast operation speed, and low thermal budget fabrication, suitable for BEOL processes. Multibit analog operation in many cases has not been studied; however, their switching pattern indicates that it is possible to have controllable multibit operation from these devices. In many cases, the endurance measurements were not carried out beyond $1 0 ^ { 3 }$ cycles. While retention properties are easily extrapolated, endurance data need to be studied experimentally to verify their true potential for training architectures. The best reported data for HZO based 2T memories exceed $1 0 ^ { 9 }$ cycles of operation,[116] while for P(VDF-TrFE)-based capacitors prevention of delamination of the top electrode is shown to improve the endurance significantly.[117] In P(VDF-TrFE), electron-induced phase decomposition due to repeated electric field cycling can cause accumulation

of gases, leading to device fatigue and eventual failure. When the gas barrier is removed through use of a transparent electrode, a virtually fatigue-free FE capacitor is realized. The best value in P(VDF-TrFE) capacitor with PEDOT:PSS electrode is ${ > } 1 0 ^ { 8 }$ cycles, which is suitable for DNN training applications.

# 5.2.2. FTJs as Synapses

Besides their use as binary NVM, FTJs can be used as memristive devices for artificial synapses in neuromorphic architectures. These FE memristors interconnected in HNNs are able to demonstrate unsupervised learning with STDP. Ultralow power HZO-based FTJ synapses have been demonstrated for HNN applications.[118,119] For the networks, high-density 3D vertical HZO FTJs were fabricated that showed a $P _ { \mathrm r }$ value of ${ \approx } 1 6 \mu \mathrm { C } \mathrm { c m } ^ { - 2 }$ and nonvolatile storage at 100 ns for over $1 0 ^ { 3 }$ cycles. Biological synaptic features like LTP, LTD, and symmetric STDP at an energy consumption of 1.8 pJ per spike were demonstrated ( ).

A pattern training in $\mathsf { a } \ 6 \times 6 \ \mathrm { F T } $ Figure 4array showed a strong tolerance to the input faults and variations. The simulation of pattern classification and recognition, performed using the backpropagation algorithm, showed >96% accuracy providing a high-potential implementation of the HZO-based FTJs in ANNs. Annealing temperature of $4 5 0 ^ { \circ } \mathrm { C }$ makes them suitable for CMOS postprocessing compatible; however, an operating voltage ${ > } 5 \mathrm { V } ,$ for operating in major loop, can still be a concern for the low-voltage CMOS readout. Further optimization of stack structures can be proved beneficial in this regard. Other reports on HZO-based FTJ synapses also confirmed efficient STDP-based learning.[119]

In another work, FTJs based on meta $\mathrm { l } / \mathrm { A l } _ { 2 } \mathrm { O } _ { 3 } / \mathrm { H Z O } / \mathrm { S i }$ doublebarrier structure was demonstrated to perform as an electronic synapse.[120] The interfacial ${ \mathrm { A l } } _ { 2 } { \mathrm { O } } _ { 3 }$ layer and silicon substrate were shown to enable sizable TER, even when the thickness

Table 2. Key performance matrices of FE two-terminal memory devices for their implementation in neuromorphic computing hardware. First half of the table shows state-of-the-art numbers from hafnia-based structures where the latter half shows performance matrices of polymer FE devices.   

<table><tr><td>Device architecturesa)</td><td>On/off ratio</td><td>Multibit operation</td><td>Write voltage</td><td>Write time</td><td>Retention</td><td>Endurance (cycles)</td><td>MW [V]</td><td>Process temperature (°C)</td><td>References</td></tr><tr><td>TiN/HZO/Pt</td><td>15</td><td>-</td><td>3 V</td><td>-</td><td>&gt;3 × 104s</td><td>&gt;103</td><td>4 V</td><td>425</td><td>[161]</td></tr><tr><td>LSMO*/HZO/Pt</td><td>105</td><td>-</td><td>5 V</td><td>-</td><td>-</td><td>-</td><td>6 V</td><td>700</td><td>[162]</td></tr><tr><td>p-Si*/ SiO2/HZO/W</td><td>30</td><td>-</td><td>2 V</td><td>-</td><td>&gt;8 × 104s</td><td>-</td><td>2.5 V</td><td>500</td><td>[43]</td></tr><tr><td>TiN/HZO/TiN</td><td>104</td><td>-</td><td>6 V</td><td>&lt;20 ns</td><td>&gt;5 × 104s</td><td>&gt;109</td><td>2 V</td><td>400</td><td>[116]</td></tr><tr><td>n-Si*/ HZO/TiN</td><td>30</td><td>Yes</td><td>3 V</td><td>-</td><td>&gt;105s</td><td>&lt;103</td><td>6 V</td><td>500</td><td>[163]</td></tr><tr><td>TiN/HZO/Mo (cap)</td><td>-</td><td>-</td><td>2 V</td><td>-</td><td>&gt;104s</td><td>&gt;105</td><td>3 V</td><td>500</td><td>[42]</td></tr><tr><td>Pt/HZO/TiN</td><td>20</td><td>Yes</td><td>5 V</td><td>&lt;100 ns</td><td>-</td><td>&gt;103</td><td>7 V</td><td>450</td><td>[118]</td></tr><tr><td>W/P(VDF-TrFE)/Au</td><td>10</td><td>-</td><td>1.5 V</td><td>-</td><td>-</td><td>-</td><td>3 V</td><td>25</td><td>[113]</td></tr><tr><td>Al/P(VDF-TrFE)/PTFE/Al</td><td>105</td><td>-</td><td>4 V</td><td>-</td><td>&gt;103s</td><td>-</td><td>6 V</td><td>170</td><td>[164]</td></tr><tr><td>ITO/P(VDF-TrFE)/Au</td><td>&gt;102</td><td>Yes</td><td>&lt;3 V</td><td>-</td><td>&gt;104s</td><td>&gt;103</td><td>2 V</td><td>140</td><td>[102]</td></tr><tr><td>NSTO*/P(VDF-TrFE)/Au</td><td>&gt;104</td><td>Yes</td><td>&lt;5 V</td><td>&lt;20 ns</td><td>&gt;104s</td><td>&gt;103</td><td>3 V</td><td>140</td><td>[102]</td></tr><tr><td>Au/P(VDF-TrFE)/ZnONPs/n++Si</td><td>&gt;107</td><td>-</td><td>&lt;4 V</td><td>-</td><td>&gt;104s</td><td>&gt;104</td><td>6.5 V</td><td>140</td><td>[165]</td></tr><tr><td>Mo/MoO3/F8BT:P(VDF-TrFE)/Al</td><td>&gt;102</td><td>Yes</td><td>15 V</td><td>10 ms</td><td>&gt;103s</td><td>&gt;103</td><td>&gt;6 V</td><td>135</td><td>[166]</td></tr><tr><td>Au/P(VDF-TrFE)/PEDOT:PSS (Cap)</td><td>-</td><td>-</td><td>40 V</td><td>-</td><td>-</td><td>&gt;108</td><td></td><td>140</td><td>[117]</td></tr><tr><td>ITO/P(VDF-TrFE)/PEDOT:PSS (Cap)</td><td>-</td><td>-</td><td>15 V</td><td>-</td><td>-</td><td>&gt;106</td><td>20 V</td><td>140</td><td>[167]</td></tr></table>

a)At least one component is not BEOL compatible.

![](images/b31e51402777e4ef8d6faa4208ab6d349933af61b679ca63b8579261fc50e6d6.jpg)  
(a)

![](images/243578bcc48842c679cb111b1329f94dc20ee3c06d144a4bef16dd3f2b0c105c.jpg)  
（c）

![](images/0e79e06c6b0846e83e40bdce56b3d283cecd41750380a786914d6086d9eb784e.jpg)

![](images/10967a9616d008afb5209d74eb8d53c1bd047e4b328bba65b20ed86da6c5902a.jpg)  
(e)

![](images/6041e367bc106293c4b6b80c5cd13fd7243102c93d183be5d11e0ba6e3a00db0.jpg)

![](images/65789bdd160ea348fbb868df837141e0bc0c7a1d9dc9a0cf6da23145853ba108.jpg)  
(g)   
Figure 4. a) The schematic diagram of high-density 3D vertical HZO-based FTJ array. b) Zoomed-in schematic of the 3D TiN/FE-HZO/Pt devices located at the sidewall. c) The synaptic long-term potentiation and depression characteristics in HZO-based FTJ. Potentiation/depression pulse: 3 V, 100 ns. Read pulse: 0.1 V, 1 μs. d) The synaptic long-term potentiation and depression characteristics under different potentiation/depression pulse numbers $( N = 7 0 , 2 5 , 3 8 ) . \Theta$ The hardware implementation for pattern training application in HZO-based FTJ array. Evolution of pattern $" \mathsf { F } ^ { \prime \prime }$ in the $6 \times 6 \mathsf { H Z O - }$ based FTJS array. Random false training pulses involved during the second and fifth training steps showed fault tolerance. f ) Hebbian and g) anti-Hebbian STDP rule scheme in the HZO-based synaptic array. The red lines are the exponential fits to the experimental data. Reproduced with permission.[118] Copyright 2018, Royal Society of Chemistry.

of HZO is above 10 nm. The $\mathrm { A l } _ { 2 } \mathrm { O } _ { 3 } / \mathrm { H } \mathrm { Z O }$ synapses show symmetric potentiation/depression characteristics and widely tunable conductance under constant modulation of pulse amplitude. However, under constant amplitude and pulse width, the potentiation and depression were highly asymmetric. Also, the operating voltage of the devices was >7 V that needs further reduction for low-voltage and low-power applications.

Emulation of key synaptic functions was demonstrated using 2T FTJ memristors with a spin-coated P(VDF-TrFE) (70:30) tunnel barrier sandwiched between Au- and Nb-doped SrTiO3 (NSTO) electrodes ( ).[65] The FTJs exhibited analog Figure 5switching behavior over a five-order-of-magnitude range. The semiconducting bottom electrode-induced Schottkey barrier formation led to this large on–off ratio and a rectifying I–V characteristics that can potentially allow selector-less integration of these FTJs in crossbar arrays. The FTJs reproducibly mimicked LTP/STP, LTD/STD, paired-pulse facilitation and depression (PPF/PPD) and STDP on timescales down to nanoseconds. A good polarization retention, switching cycle reproducibility, and large range of accessible conductance states provide large versatility for these FTJs in the design of HNNs. Besides, operation at nanosecond time scale opens an avenue toward the realization of ultraenergy-efficient electronic synapses. Estimation of energy consumption in these synapses indicates that potentiation and depression of the FTJs require an energy of 1.1 pJ and 170 fJ, respectively. While this is already comparable to the synaptic energy usage in the brain, possibility of further reduction of energy consumption is predicted with downscaling the junction

sizes. Assuming linear variation of tunneling current with junction area, an energy consumption of $1 . 2 \times 1 0 ^ { - 1 7 } \mathrm { J } \mu \mathrm { m } ^ { - 2 }$ for potentiation and $1 . 9 \times 1 0 ^ { - 1 8 } \mathrm { J } \mathrm { \mu m } ^ { - 2 }$ depression was predicted. In a recent work, a significant improvement in conductance update linearity is reported from the similar architecture with the nonlinearity factor decreasing from 2.7 to 1.2 for potentiation and from 5.2 to 1.5 for depression due to application of nanosecond pulsing schemes and higher domain pinning sites (Figure 5g).[66] Here, it is important to point out that many of this exciting properties arise due to FE/NSTO interface. NSTO is an n-doped semiconductor where large band bending occurs due to FE polarization induced field. However, NSTO is neither a CMOS postprocessing compatible nor a material suitable for integration on flexible substrates. Therefore, other low-temperature processable semiconductors need to be tested in similar FTJ structures. Oxide semiconductors such as indium oxide $\left( \mathrm { I n } _ { 2 } \mathrm { O } _ { 3 } \right)$ , indium galium zinc oxide ([[IGZO]]), or 2D semiconductors like MoS or WSe can be promising alternatives in this respect.

# 5.2.3. FTJs as Neurons

For neuromorphic architectures, leaky-integrate-and-fire (LIF) model of neurons is widely adopted due to their relatively simple mathematical description, yet providing sufficient accuracy in replicating essential biological features. The neuronal dynamics can be characterized in the following major features: integration of weighted synaptic inputs arriving from other neurons,

![](images/7d95df32d7696035e19ea0c3df4b00dd2ea58d39addfec106565c3aeeb195b6a.jpg)  
(a)

![](images/05269bcc2778dbb1b18741e7622159e7245418250ae4990453337804630bda9c.jpg)  
(b)

![](images/84c2b1b2a1481a49229b557fac3c0820b24f4ad2e983ce620072ed70a7d34921.jpg)  
(c）

![](images/6a8b9421d4748989ba199ef9c535fd27decde2503d549ca47538a2567f0eb814.jpg)

![](images/efe68203db94ffd9b0942f91f2354bdfa8c48ba4a0b797544b11694e33d652b2.jpg)

![](images/3bb0b026fff258b24dc184d06e2ac2aa713d641341f674cbf0ed9f0a32a9b17a.jpg)

![](images/9eb6d9f4b932220a7bb438abb1bb5210a9ed87568528aa43c067c2ed61bf8663.jpg)

![](images/c2fc8ee5c7d0ac23d461c0d7e4ab9b0797b07c10e3dd28fda89f9f10a3bc5255.jpg)  
  
Figure 5. The organic FTJ memristor. a) Schematic illustration of the FTJ sample. In transport measurements, we grounded the Nb-doped SrTiO3 (NSTO) substrate and applied voltage pulses to the Au top electrode (except for STDP). b) PFM phase images of a P(VDF-TrFE) film area that is subsequently written by applying þ5, þ2, 2, and 5 V to the scanning probe tip. The blue arrows illustrate the net perpendicular polarization. c) Interface band alignment for saturated (large arrows) and intermediate (small arrows) polarization states. If the polarization points away from the Nb-doped SrTiO3 electrode (lower panels), electrons in the n-type semiconductor deplete from the interface. In this case, positively charged immobile donor ions (blue dots) screen the bound polarization charges in P(VDF-TrFE) (minus signs), causing the formation of a Schottky barrier. Upon polarization reversal, electrons accumulate at the Nb-doped $\mathsf { S r T i O } _ { 3 }$ interface (red dots), which eliminates the Schottky barrier (upper panels). The FTJ potentiation and depression under (d) gradually increasing and (e) identical voltage pulse trains. f ) STDP learning response and g) improvement in weight update linearity with 20 ns pulse programming compared to 100 ns pulses. a–f ) Reproduced with permission.[65] Copyright 2019, The Author(s). Published by WILEY-VCH Verlag GmbH & Co. KGaA, Weinheim, Creative Commons CC-BY-NC-ND license. g) Reproduced with permission.[66] Copyright 2021, The Author(s). Published by Royal Society of Chemistry, Creative Commons Attribution (CC BY) license.

subsequent firing when a certain threshold is reached and the recovery to their initial states. These momentary firing dynamics can be reproduced in FE devices using transient switching characteristics of the FE materials.

In general, in FTJs and FeFETs, the retention of the programmed conductance states is stable due to nonvolatile nature of FE polarization. However, absence of proper screening of the polarization-bound charges can lead to significant $E _ { \mathrm { d e p } }$ causing relaxation of the programmed conductance states. Therefore, through proper control of relaxation dynamics of FE polarization, it is possible to design a LIF neuron.[30] Two easy ways to control the LIF behavior in an FTJ involves control of relaxation by modulating the screening charge-carrier density of the electrodes and by changing the FE film thickness. In a recent work, it is shown that by decreasing the charge carrier density of the semiconductor electrode, a crossover from a NVM- to a LIF-type neuronal behavior can be obtained ( ).[29]

Figure 6LIF response was recorded in an FTJ with P(VDF-TrFE) as the FE and NSTO as the semiconducting bottom electrode, with 0.25 wt% Nb doping.[29] The tunneling current of the FTJ showed oscillatory response when subthreshold pulses of magnitude 0.7 V and duration of 5 ms are applied on the device at a time interval of 100 ms (Figure 6a–c). When the initial state of the FTJ is set close to the off state, the current output resulted in bundles of spikes with a width of 300 ms and a frequency of 2.2 Hz. The 0.7 V pulses are below threshold for off to on transition, and consequently, the system needed to integrate the effect of a series of pulses before triggering a response. With increasing amplitude of input pulses, the width of the current pulse bundles increased and their frequency decreased. Also, the duration of the

individual voltage pulses was found to determine the width and frequency of the current pulse bundles. For a pulse amplitude of 1.0 V, i.e., when the input voltage is close to threshold, a series of 5 ms pulses with an interval of 100 ms no longer generated an oscillating output current. A more pronounced integrate-and-fire response is reported from the same device with the application of longer voltage pulses. An example is depicted in Figure 6e–g where voltage pulses of amplitude 1.0 V and a duration of 200 ms and interval of 800 ms produced a sudden integrate and fire response after about 30 s. Although the tunneling current shows initial oscillatory response, it suddenly increases, mimicking the integrate-and-fire behavior of a neuron. The first firing event marks threshold switching from a nearly off state to an on state. After this first firing event, the current amplitude decreases gradually to an intermediate level. The integration time required for LIF switching can be programmed by modulation of amplitude and frequency of the voltage pulse train where a frequency of 2.3 Hz reduced the integration time to 14 s. Further decrease in the integration time to 5.5 s with voltage pulses of amplitude 1.1 V led to continuous firing but at the expense of neuronal recovery. This is an indication that besides control over the integration time, the pulse parameters also determine the relaxation of the tunneling current after the firing event with stronger and more frequent pulsing prolongs the FE polarization relaxation time. Because firing and recovery in the FTJ-based neuron is a sensitive balance between FE polarization switching and retention, $E _ { \mathrm { d e p } }$ of FTJs also needs careful designing for a proper LIF functionality with most important parameters being the charge carrier concentration in the semiconducting electrode and the thickness of the FE tunnel barrier. This finding opens a new

![](images/e69f97ad115d4bbd6594b7daa1e7c50cccc424972352f82531e035caaf5729f7.jpg)

![](images/8badb1b85d1e88d8c70b1c64c66ebdcae8187ce870fbd6c9800331c496762a4a.jpg)

![](images/e3edf80ca9094943a9eccfe30d685c1c5c4a11f2545ed7e20afd657906912568.jpg)

![](images/68c891fd08b394a41af94c210c5ce128ad400d76cd08a20f2f8461cd73d9580c.jpg)

![](images/ca9f9cf0063cad2ef7238b6e8813dd8e1408c94e06a4b56170118afd706ba02b.jpg)

![](images/aaf4cfc4b8c7ab22bbfab4e663b0980658edd8c78aa5dc0cdf6d834170e7e63a.jpg)

![](images/8f5d0e792d859b6be2eeb8847dedfca6171703130b4aded949fd3bafd9cc075c.jpg)  
Figure 6. (Top) Oscillatory output current of a polymeric FTJ with a NSTO electrode of Nb doping concentration of 0.25 wt%. The junction is operated near the off state by continuous pulsing with 100 ms intervals. The voltage pulse amplitude and duration are a) þ0.7 V and 5 ms, b) þ0.8 V and 5 ms, and c) þ0.8 V and 10 ms. d) Frequency of the current pulse bundles as a function of voltage pulse amplitude for 5 and 10 ms pulses. (Bottom) Emulation of integrate-and-fire behavior using the same FTJ. The junction is initialized near the off state. e) Continuous pulsing with $2 0 0 \ : \mathrm { m s } + 1 . 0 \ : \mathrm { V }$ pulses at a frequency of 1 Hz produces a sudden increase in the tunneling current after 30 s. f ) The integration time before the first firing event decreases to 14 s if the pulse frequency is set to 2.3 Hz. $^ { \mathfrak { g } ) }$ An additional increase in the pulse amplitude to þ1.1 V lowers the integration time to 5.5 s. Reproduced with permission.[29] Copyright 2019, The Author(s). Published by AIP Publishing. Creative Commons Attribution (CC BY) license.

possibility of designing the entire neural network using similar kind of FTJs only by designing a desired doping profile in the semiconductor bottom electrode. Future research in this direction would be interesting to explore the effect of different CMOS BEOL compatible semiconductors and FE.
