Repository: yangliunudt-web/paper-knowledge-base

# Paper Knowledge Base

一个基于 [Obsidian](https://obsidian.md) 的学术论文知识库，使用 **Karpathy LLM Wiki 3 层架构**管理 300+ 篇论文，由 [Claude Code](https://claude.ai/code) 驱动的 7 个 AI Agent 自动化维护。覆盖 FeFET 器件、存内计算、神经形态计算、测试时自适应（TTA）等前沿半导体与 AI 交叉领域。

> **版本**: v1.43 | **论文数**: 300+ | **概念页**: 30+ | **Agent 数**: 7

---

## 研究领域

| 领域 | 论文数 | 核心主题 |
|------|--------|----------|
| FeFET 器件与材料 | ~68 | HfO₂ 基铁电、IGZO 沟道、耐久性、多值存储、BEOL 兼容 |
| 存内计算架构 (CIM) | ~47 | 交叉开关阵列、近存计算、FeFET/RRAM/PCM 突触核、ADC/DAC |
| 神经形态计算 | ~38 | 储备池计算、SNN、STDP、Hebbian 学习、事件驱动 |
| 测试时自适应 (TTA) | ~101 | BN 自适应、提示词优化、扩散模型修复、持续在线 TTA、TTT |
| 忆阻器与阻变存储 | ~34 | ReRAM、PCM、MTJ、选通管、组合优化 |
| 持续学习与模型适配 | ~20 | 灾难性遗忘、LoRA、模型动物园、弹性权重巩固 |
| 边缘计算与 AI | ~17 | 边缘推理、6G、传感器内计算、CIM 基准测试 |

---

## 知识架构（Karpathy 3 层模型）

```
┌──────────────────────────────────────────────────┐
│  Layer 3: CLAUDE.md                              │
│  Schema 规范 — Agent 行为定义、格式标准、工作流     │
├──────────────────────────────────────────────────┤
│  Layer 2: wiki/                                  │
│  AI 维护的知识层 — 概念页、领域编译页、分组索引、日志│
├──────────────────────────────────────────────────┤
│  Layer 1: Outputs/                               │
│  论文源文件 — Markdown 全文 + YAML frontmatter     │
│  (PDF 和图片 gitignored，仅 Markdown 进版本控制)    │
└──────────────────────────────────────────────────┘
```

1. **`Outputs/`** = `raw/` — 不可变论文源文件。每篇一个文件夹，含 Markdown 全文 + YAML 元数据 + 提取图片
2. **`wiki/`** = `wiki/` — AI 维护的知识层。概念页是预计算的搜索缓存（含别名归一化和论文索引），领域页是研究方向的综合编译
3. **`CLAUDE.md`** = `AGENTS.md` — Schema 规范文件。定义 Agent 行为、格式标准、工作流

---

## 目录结构

```
Papers/
├── Outputs/                         # Layer 1: 论文源文件
│   └── [Paper Title]/               # 每篇论文一个文件夹
│       └── hybrid_auto/             # PDF 处理自动生成
│           ├── [paper].md           # Markdown 全文 + YAML frontmatter
│           ├── [paper]_origin.pdf   # 原始 PDF
│           └── images/              # 提取的图片 (img_001.jpg ~)
│
├── wiki/                            # Layer 2: 知识层
│   ├── 概念/                        # 概念页 (30+ 页: FeFET, TTA, BN, CLIP...)
│   ├── 领域/                        # 领域编译页 (FeFET研究, 存内计算研究 等)
│   ├── Wiki 目录.md                 # 内容目录
│   ├── 操作日志.md                  # 操作时间线
│   ├── 论文分组索引.md              # 论文主题分组
│   └── 知识库概览.md                # 知识库总览
│
├── templates/                       # 页面模板
│   ├── concept.md                   # 概念页模板
│   ├── topic.md                     # 领域页模板
│   └── synthesis.md                 # 综合分析模板
│
├── .agents/                         # Agent 配置文件
│   ├── literature-importer-config.md     # 论文导入 Agent
│   ├── literature-searcher-config.md     # 论文搜索 Agent
│   ├── literature-downloader-config.md   # 批量下载 Agent
│   ├── literature-summarizer-config.md   # 公众号总结 Agent
│   ├── citation-enhancer-config.md       # 引用助手 Agent
│   ├── stork-processor-config.md         # Stork 文献鸟处理 Agent
│   ├── pipeline_paddleocr.py             # PaddleOCR-VL PDF 提取
│   ├── batch_fill_metadata.py            # 批量元数据填充
│   ├── batch_fill_tta_frontmatter.py     # TTA 论文 frontmatter 填充
│   ├── batch_frontmatter.py              # 通用 frontmatter 处理
│   ├── batch_process.py                  # 批量处理
│   └── skills/                           # Obsidian 技能
│       ├── defuddle/                     # 网页清洗
│       ├── json-canvas/                  # Canvas 画布
│       ├── obsidian-bases/               # Bases 数据库
│       ├── obsidian-cli/                 # Obsidian CLI
│       └── obsidian-markdown/            # Obsidian Markdown
│
├── Citation/                        # 引用地图 (.canvas) 和引用报告 (.md)
├── Keywords-Report/                 # 关键词索引报告
├── Summary/                         # 公众号风格文献总结
├── Stork/                           # Stork 文献推送报告
├── Writing/                         # 论文手稿 (gitignored)
├── _NonPapers/                      # 非学术内容
│
├── check_frontmatter.sh             # Frontmatter 快速审计
├── deep_quality_check.py            # 深度质量评分
├── batch_fix_v3.py                  # 批量修复 frontmatter
├── batch_add_confidence.py          # 批量 confidence 评级
├── batch_add_wiki_concepts.py       # 批量 wiki_concepts 填充
├── batch_populate_concepts.py       # 批量概念页表格填充
├── lint-wiki.py                     # Wiki 8 维健康检查
├── maintain.py                      # 统一维护工具 (6 阶段)
├── REFERENCES.md                    # GB/T 7714 引用标准参考
├── PaperProcess.md                  # 论文处理质量标准
├── CLAUDE.md                        # Layer 3: Claude Code Schema
└── README.md                        # 本文件
```

---

## Paper Frontmatter 标准

所有论文 Markdown 文件必须使用此 YAML 格式（用**双引号**包裹字符串值）：

```yaml
---
title: "Paper Title"
authors:
  - "Author One"
  - "Author Two"
date: "2024-07-01"
year: 2024
journal: "Journal Name"
keywords:
  - "[[EnglishKeyword]]"
  - "[[中文关键词]]"
abstract: "Full English abstract..."
abstract_cn: "Complete Chinese translation..."  # 翻译，非改写
cite: "Author. Title[J]. Journal, Year, Vol(Issue): Pages. DOI:..."
aiSum: "Research problem / method / conclusions / limitations (≥2项)"
confidence: high | medium | low
pipeline: "PaddleOCR-VL"  # 仅 PaddleOCR 处理时添加
wiki_concepts:

File: Outputs/qy_Ferroelectric-based neuromorphic memory de1/hybrid_auto/Ferroelectric-based neuromorphic memory devices for bio-inspired computing.md (part 1 of 5)
---
title: "Ferroelectric-based neuromorphic memory devices for bio-inspired computing"
authors:
  - "Yihan Wang"
  - "Weiyi Zhang"
  - "Jinhua Li"
  - "Zeng Wang"
  - "Chongyang Zhang"
  - "Keji Yang"
  - "Xumeng Zhang"
  - "Qi Liu"
  - "Zhangcheng Huang"
  - "Guangjian Wu"
  - "Jianlu Wang"
date: "2024-01-01"
year: "2024"
journal: "Nature Reviews Materials"
doi: "10.1038/s41578-024-00706-6"
abstract: "The growing gap between the rapidly increasing demand for computing power"
abstract_cn: "冯·诺依曼架构中计算需求快速增长与计算速度改进放缓之间的差距日益明显。铁电材料（如铪基铁电体和二维范德华铁电体）因其部分铁电畴切换行为可模拟生物神经元和突触的时间动态特性，在神经形态计算中具有广阔前景。由于铁电器件由电场驱动，其写入能量远低于其他高效存储材料（如相变存储器和阻变随机存储器）。本综述讨论了铁电神经形态器件和阵列的进展及其传感器内应用。"
keywords:
  - "[[Neuromorphic computing]]"
cite: "[1] Liu Y, Tang W, Zeng J, et al. Ferroelectric-based neuromorphic memory devices"
aiSum: "综述铁电神经形态器件与阵列：铪基和二维铁电材料模拟神经元/突触时间动态，低写入能耗，涵盖突触器件、神经元电路、阵列拓扑和传感器内计算应用。"
confidence: "high"
wiki_concepts:
  - "[[Neuromorphic computing]]"
---

# Ferroelectric-based neuromorphic memory devices for bio-inspired computing

Yihan Liu1,4, Weiyi Tang1,4, Jinhua Zeng  2,4, Chongyang Bai2 , Keji Zhou1 , Xumeng Zhang  1 , Qi Liu  1 , Zhangcheng Huang  1,5 , Guangjian Wu  1,5 & Jianlu Wang  1,3,5

# Abstract

The growing gap between the rapidly increasing demand for computing power and the slowing improvements in computing speed is becoming more noticeable within the von Neumann architecture. Ferroelectric materials, such as hafnium-based ferroelectrics and two-dimensional (2D) van der Waals ferroelectrics, are promising for neuromorphic computing because the partial ferroelectric domain switching behaviour can emulate the temporal dynamics of biological neurons and synapses. Because ferroelectric devices are driven by electric felds, their writing energy is much lower than that of other efcient materials used for memory, such as phase change memory and resistive random-access memory. In this Review, we discuss the advances in ferroelectric neuromorphic devices and arrays, and their in-sensor applications. We summarize the device structure and principles of ferroelectric synaptic devices and neuronal circuits. Furthermore, we emphasize the key role of ferroelectric devices in building efcient and scalable synapse and neuron arrays, including topologies of various structures, the potential for more physical domain computing and high-density 3D integration. Finally, we discuss ferroelectric materials as a key component in supporting workloads that are unattainable using complementary metal-oxide semiconductor (CMOS)-based memory technology.

1 State Key Laboratory of Integrated Chips and Systems, Frontier Institute of Chip and System, Fudan University, Shanghai, China. 2 State Key Laboratory of Infrared Physics, Shanghai Institute of Technical Physics, Chinese Academy of Sciences, Shanghai, China. 3 State Key Laboratory of Photovoltaic Science and Technology, Shanghai Frontiers Science Research Base of Intelligent Optoelectronic and Perception, Institute of Optoelectronic and Department of Material Science, Fudan University, Shanghai, China. 4 These authors contributed equally: Yihan Liu, Weiyi Tang, Jinhua Zeng. 5 These authors jointly supervised this work: Zhangcheng Huang, Guangjian Wu, Jianlu Wang.  e-mail: huangzc@fudan.edu.cn; gjwu@fudan.edu.cn; jianluwang@fudan.edu.cn

# Sections

Introduction

Ferroelectric polarization switching

Ferroelectric-based synapse devices

Ferroelectric-based neuron devices

Ferroelectric-based bio-inspired arrays

Bio-inspired in-sensor computing

Outlook

# Review article

# Key points

• Ferroelectric polarization switching is related to a device’s domain structure and is primarily driven by applied electric fields explained by the Kolmogorov–Avrami–Ishibashi model, the nucleation-limited switching model and other models.   
• The multi-state programmability and non-volatility of ferroelectric polarization are the foundation for realizing ferroelectric artificial synapses and neurons, and the availability of both two-terminal and three-terminal device structures enables flexible and compact designs for synaptic and neuronal implementations.   
• Ferroelectric synapse arrays feature diverse topologies, including two-dimensional (2D) or 3D integration and two-terminal or three-terminal device configurations, ofering complementary metal-oxide semiconductor (CMOS) compatibility for scalable neuromorphic systems.   
• In-sensor computing using ferroelectric neuromorphic devices can improve image preprocessing by suppressing background noise, enhancing contrast and realizing high-level processing functions such as edge detection and pattern classification.

# Introduction

Computing capability has dramatically increased in processing speed and energy efficiency using conventional von Neumann architecture since the 1970s, with the number of transistors per processor increasing from 2,300 in Intel’s 4004 processor1 in 1971 to more than 10 billion in modern GPUs as of 2025 (ref. 2), largely owing to the decrease in size of modern transistors. Nevertheless, as complementary metal-oxide semiconductor (CMOS)-based transistors decrease in size to only several nanometres3 , the leakage current worsens. Meanwhile, the speed of data access from memory lags substantially behind the computing speed of processing units. This issue, known as the memory wall, further limits computer performance based on the von Neumann architecture. The Internet of Things brings about an exponential growth of data and the advent of artificial intelligence has imposed higher demands on energy efficiency and latency. To maintain advances such as artificial intelligence and the Internet of Things devices, computers need advanced memory architectures that can break the memory wall.

The bio-inspired neuromorphic computing architecture has promised energy-efficient computing since the unprecedented success of brain-inspired algorithms in machine learning in 2012 (refs. 4,5). Human brains are capable of complicated tasks with co-location of memory and processing units, robustness to local errors and parallel computing properties6–10. They require only about 20 W of power11, which is much more efficient than state-of-the-art processors that achieve comparable performance at much higher power levels, typically 250 W for the GeForce Titan X GPU12. Neurons and synapses are the fundamental structural and functional units of the nervous system, including the human brain. A neuron consists of dendrites, a soma and an axon, performing input non-linear transformations13 (Fig. 1a). Synapses modulate the information transmission based on the stored weights14. Typical synaptic functions include excitation and inhibition, short-term plasticity, long-term plasticity and synaptic reverberation.

Typical neuronal functions include integrate and fire, periodic action potential and spike number adaptation15.

Based on the concepts of synapses, neurons and the biological neural systems, artificial neural networks and their subgroups — convolutional neural networks or recurrent neural networks — have been developed to handle various tasks, including image recognition and natural language processing16,17. A third generation of artificial neural networks known as spike neural networks has also been developed, which only process spike trains, a temporal sequence of discrete electrical pulses encoding information through timing, frequency and patterns16,18,19. This process is most similar to the operations of the human brain. Also, large-scale neuromorphic computers have been demonstrated, such as Intel’s Loihi and IBM’s TrueNorth that have more than 5 million transistors20,21. Generally, CMOS-based neuromorphic circuits require so many transistors because tens of transistors and capacitors are required to emulate a single neuron. Furthermore, synapses in CMOS chips based on volatile random-access memory suffer from high energy consumption22 of up to ~10 nJ per operation.

Neuromorphic computing requires the study of new material. Non-volatile materials induced by electrochemical defect migration, phase transitions or spin injection (see Supplementary Information 1 and Supplementary Fig. 1) can store physical states without a constant power supply, making them attractive for more energy-efficient memory applications23–26. Ferroelectric materials have electrically tunable, non-volatile polarization that mimics biological synapses. They show great promise for neuromorphic computing, especially with the rapid advancements in hafnium-based ferroelectrics and emerging two-dimensional (2D) van der Waals ferroelectrics27–29 (Fig. 1b; see Supplementary Information 2). Such developments have sparked a renewed surge of interest in ferroelectric physics and device research.

In this Review, we examine ferroelectric-based neuromorphic devices, including the available materials, ferroelectric switching dynamics, arrays and applications. First, we introduce the models of domain switching dynamics and their relationship to device performance and then summarize efforts to realize synaptic devices in two-terminal and three-terminal devices. The following section discusses neuron models and their circuit implementation. Then, we introduce ferroelectric neuromorphic device arrays and their applications for in-memory and in-sensor computing. Finally, an outlook detailing the remaining challenges to realizing neuromorphic memory devices is also provided.

# Ferroelectric polarization switching

In ferroelectric materials, a spatial region with the same spontaneous polarization is called a domain and their boundaries are domain walls. Domain switching kinetics has a crucial impact on the performance of a ferroelectric device. Several models have been proposed to describe it (see Supplementary Information 3, Supplementary Fig. 2 and Supplementary Table 1). Merz’s law30, as an empirical law, shows an exponential relationship between the switching time and the applied electric field, but is unable to reveal the microscopic processes occurring during polarization reversal. The Kolmogorov–Avrami–Ishibashi model31–33 describes ferroelectric domain switching by domain wall propagation and domain coalescence. The key idea of the Kolmogorov–Avrami– Ishibashi model is that ferroelectric domains are formed at a fixed time and the switching dynamic is dominated by domain wall motion.

Kolmogorov–Avrami–Ishibashi kinetics is successful for single-crystal perovskite materials but is invalid in polycrystalline ferroelectrics, owing to spatial inhomogeneities. Thus, the

![](images/1972bd8772ea725ce461c364219c20c559cde455a56ac000c37ab201f17354d6.jpg)  
a Synaptic behaviours   
Directional conduction

![](images/a0d6fdd0381e595e15013ff6c379dfa91c09daee2092f921a3146706baace23e.jpg)  
Synaptic delay

![](images/a1d906a0e2351f41c2c4a9db19421169db1d3855e3b0c4248c47b4310795ba54.jpg)  
Excitation and inhibition

![](images/c86bee9ab0863addf1e348a96c7594c1595e435981ba0011fd4be08ca6161277.jpg)  
Short-term plasticity

![](images/c041776dc4750ce9c4c6cfaeae6e2c75d44ced280e69f2648162011f3e800f1d.jpg)  
Long-term plasticity

![](images/37290e7dfcddd3d7e47a9f380c5cf2228d0b44aac46cd8bdc0cd78af21ed180e.jpg)

![](images/b6c808c01ab4db4430189aed9761c4b0fc35cbfcebff77f539d07ff1fa9e936c.jpg)  
Integrate and fire

![](images/2947eae04df926f73203d4c87d7e035510f5338960276d8af5f57b03aa178300.jpg)  
Periodic action potential

![](images/a8e95704c73cccd3d96b9ef25a728b02b2ad4769d598fb845d2dd97615226cc4.jpg)  
Spike number adaptation

![](images/a48e27010f850c6220ac2d1431ee49898d8dd542b421fc5373798dd03d598441.jpg)  
Periodic bursting

![](images/d498e7ba4a385a790470670ccc71b9ed9c88942ff4865aaaffe76906b7ef2b04.jpg)  
Burst number adaptation

b   
Fig. 1 | Biological neurons and synapses and typical ferroelectric devices.   
![](images/6ebe26278e9661e1a51778948648fa1ad7c23d3b671bde296e47675dc5ced8b8.jpg)  
a, The biological neuron and synapses, and typical neuronal and synaptic functions. b, Timeline of ferroelectric materials and devices. Since the discovery of ferroelectricity107, ferroelectric random-access memory (FeRAM) and   
ferroelectric field-effect transistors (FeFETs)108 have been developed. FeRAM has been commercialized since 1989 (ref. 109). 2D, two-dimensional; D, drain terminal; E, electric field; I, current; P, ferroelectric polarization; S, source terminal; t, time; V, voltage.

nucleation-limited switching model was proposed to depict the polarization switch in polycrystalline ferroelectric thin films that contain abundant defects34, where the switching time becomes an essential factor and the growth of the domain is negligible. The switching time varies for domains in ferroelectric films, and their distribution can be described based on the Lorentzian distribution. Furthermore, the inhomogeneous field mechanism35 provides another view of the reasons causing the distribution of switching times — that the electric field strengths are non-uniform spatially in polycrystalline ferroelectric films because of the existence of defects. The inhomogeneous field

mechanism therefore most closely describes switching behaviour in real ferroelectric devices, revealing the possible origins of differences in nucleation time.

Although micro-scale materials and devices exhibit gradual switching with many intermediate states, nanoscale ferroelectric devices36 exhibit accumulative switching. In a nanoscale ferroelectric field-effect transistor (FeFET), the ferroelectric layer contains only a few domains that decide the threshold voltage $( V _ { \mathrm { t h } } )$ of the device. Therefore, the $V _ { \mathrm { t h } }$ of the device exhibits an abrupt transition when the number of applied pulses reaches a sufficiently large number. Consequently,

# Review article

the resistance state of the device is switched. Ferroelectric polarization switching constitutes the fundamental physical mechanism underlying neuromorphic devices. A comprehensive understanding of its dynamic behaviour is essential for the development of high-performance synaptic and neuronal components in brain-inspired computing systems.

# Ferroelectric-based synapse devices

Synaptic weight is the connection strength between the presynaptic neuron and the postsynaptic neuron, reflecting the efficiency of signal transmission. It can be changed by synaptic activity, called synaptic plasticity, including short-term potentiation, short-term depression, long-term potentiation (LTP) and long-term depression (LTD). Short-term plasticity is used for the recognition and processing of external signals and long-term plasticity is related to memory and learning37. Considering that information in the biological nervous system is transmitted through synapses, synaptic devices with excellent synaptic function are an essential part of hardware implementation in neuromorphic computing, especially the ideal LTP and LTD curve characteristic (see Supplementary Information 4).

Ferroelectric materials possess unique non-volatile polarization properties, and their polarization level can be continuously tuned by an external electric field, similar to the working mechanism of biological synapses. Therefore, artificial synaptic devices based on ferroelectric materials have received extensive attention38. Although their synaptic functions rely on ferroelectric polarization, the specific physical mechanisms are worth discussing.

# Two-terminal ferroelectric synapses

Metal–ferroelectric–metal (or metal–ferroelectric–semiconductor) is the typical structure of two-terminal ferroelectric artificial synapses, in which the ferroelectric layer acts as a memory medium. In addition to effectively simulating biological synaptic functions, the two-terminal ferroelectric artificial synapse also has the advantage of a simple structure. For two-terminal ferroelectric artificial synapses, the polarization direction of the intermediate ferroelectric can be adjusted by the applied electric field, thus changing the conductivity state of the device, which can be used as the synaptic weight39. As shown in Fig. 2a, when a presynaptic signal is applied to one electrode, a corresponding change in the conductance is generated and the synaptic weights can be read from the other electrode, allowing for the transmission of the spike signal from the presynaptic neuron to the postsynaptic neuron. The physical mechanism responsible for switchable resistive behaviour in two-terminal ferroelectric artificial synapses is attributed mainly to the modulation of contact barrier height (Fig. 2b), contact barrier width (Fig. 2c) and migration of oxygen vacancies40–43 (Fig. 2d). Notably, realistic conductance modulation is not just determined by one mechanism. Therefore, the classification simply refers to the main factors. These mechanisms modulate conductance to enable both short-term and long-term analogue synaptic plasticity in two-terminal ferroelectric synapses.

Regulation of Schottky barrier height by ferroelectric field. Two-terminal ferroelectric synaptic devices are mainly classified into ferroelectric diodes and ferroelectric tunnel junctions (FTJs). In these devices, the carrier concentration at the ferroelectric–metal (or semiconductor) interface is modulated by the polarized electric field, leading to the change in the contact barrier height and width. When the quantum tunnelling effect is not apparent, the conductivity state of the

device is mainly determined by the height of the barrier. This mechanism is consistent with the thermionic emission and diffusion theory:

$$
I = B A ^ {* *} T ^ {2} \exp \left(- \frac {\Phi_ {\mathrm {r}}}{k T}\right) \exp \left(\frac {q \sqrt {q \zeta / 4 \pi k _ {\mathrm {s}}}}{k T}\right) \tag {1}
$$

$$
\xi = \sqrt {\left(V + V _ {\mathrm {b i}} - \frac {k T}{q}\right) \frac {2 q N _ {\mathrm {D}}}{k _ {\mathrm {s}}}} \tag {2}
$$

where I is the current, B is the area of the Schottky barrier, $A ^ { * * }$ is the effective Richardson constant, Φ is the reverse-biased barrier under a small drain-source voltage, k is the Boltzmann constant, q is the electron charge, $V _ { \mathrm { b i } }$ denotes the built-in potential at the barrier, $N _ { \mathrm { D } }$ is the donor impurity density and $k _ { s }$ is the permittivity of the ferroelectric44 (Fig. 2b). Applying a positive bias to the source terminal will produce positively polarized charges, causing the Schottky barrier height to decrease and the observed current to increase. Conversely, applying a negative bias to the source will accumulate a negative polarization charge, further resulting in an increase in Schottky barrier height and a decrease in current. Such a change in the Schottky barrier height accounts for the switching of the conductance from the low-resistance state to the high-resistance state. As the current–voltage (I–V) sweep curve (Fig. 2b, right) shows, resistance state transition happens in unidirectional sweeping. Furthermore, large resistance switching can be achieved by a large change in barriers through the fully switched polarization ferroelectric layer. There has also been increasing research on bipolar synaptic devices based on ferroelectric diodes. A resistance switching ratio of nearly 103 is achieved in an α-In Se planar ferroelectric diode40, and both short-term and long-term synaptic plasticity behaviours are realized in the ferroelectric diode synapses based on rare-earth metal-doped BaTiO (BTO) ferroelectric materials45. Based on these properties, visual recognition simulations in convolutional neural networks are carried out and high accuracy is obtained, validating the feasibility of ferroelectric diodes in simulating biological visual recognition.

FTJs are the most extensively studied two-terminal synaptic devices. To achieve a high tunnelling current, the ferroelectric layer in these devices needs to be sufficiently thin (in the order of a few nanometres)46. In FTJs with a metal–ferroelectric–semiconductor structure, the Schottky barrier exists and its height affects thermionic emission, thus contributing to conductance change. First, BTO-based FTJs exhibit the modulation in tunnel resistance of nearly two orders of magnitude over lateral scales of approximately 20 nm by electrically driving polarization reversal at room temperature47. However, BTO-based FTJs are not yet fully compatible with CMOS processes. Another material that can be used for FTJs is HfO (refs. 48,49). HfO also has low operation currents (below 100 nA) and intrinsic diode characteristics, highlighting its tremendous potential in applications such as non-volatile memories50 HfO -based FTJs typically use a dual-layer structure, which consists of symmetric titanium nitride electrodes and a hafnium zirconium oxide (HZO)-aluminium oxide double-layer stack51. The incorporation of an aluminium oxide tunnelling layer results in an asymmetric structure that mitigates the challenges associated with depositing ultrathin ferroelectric layers of desirable ferroelectric performance and gives a large memory window of 10 V even under identical electrodes. Furthermore, compared with traditional FTJs that contain only a thin ferroelectric layer, the use of two metal electrodes allows easier integration into the back-end production line of CMOS processes. By applying different

![](images/cfcf5a98e7a92776766ff1469f0d88b40bf412e170631a1204c12804605c22dc.jpg)

![](images/a64b8611cd381831910a35990e254f28f496d6ea601554172abb53c5aaa19c39.jpg)

![](images/7d5af76c7869a363415b9dd67da50dfa4bd681d239cf12242b8b695abbca5527.jpg)

![](images/c799bbdda927996ba8ac8249ac3f591dfc6ce5e523b9a79e50c14be6300cc9c2.jpg)  
Fig. 2 | Structure and principle of two-terminal ferroelectric synaptic devices. a, Biological synapses and two-terminal ferroelectric synaptic devices with a structure of metal–ferroelectric–metal or semiconductor. b, Effect of ferroelectric polarization on the Schottky barrier height. Orange lines indicate the Schottky barrier height, brown dashed line indicates the initial Schottky barrier state, dark blue arrows indicate the polarization direction, and grey and blue arrows indicate the hysteresis direction. c, Regulation of the Schottky barrier width by ferroelectric polarization. Blue dashed lines indicate the Schottky barrier width. d, Regulation of oxygen vacancies by ferroelectric polarization. EC, conduction band edge; EF, Fermi level; EV, valence band edge; NSTO, Nb:SrTiO3; P, ferroelectric polarization; PCS, postsynaptic current.

pulse schemes, typical synaptic activity such as LTP and LTD functionalities is emulated, showcasing the potential of these novel dual-layer FTJ devices in future neuromorphic circuit applications.

Regulation of Schottky barrier width by ferroelectric field. The width of the ferroelectric barrier in two-terminal ferroelectric devices is also an important parameter affecting the variation of the device conductivity state with polarization switching42,43,52. According to quantum mechanics, the probability (Prob) of electron tunnelling is related to the barrier width (d):

$$
\operatorname {P r o b} \propto \exp (- d / \sqrt {\varphi}) \tag {3}
$$

where φ is the height of the barrier. As the thickness of the ferroelectric layer thins to a few nanometres, the tunnelling current becomes dominant. The resistance of the device changes exponentially with the width of the potential barrier. For FTJs based on a metal–ferroelectric–Nb:SrTiO

(NSTO) model (Fig.  2c), when the ferroelectric polarization is directed towards the top metal electrode, there is an additional barrier at the semiconductor surface due to the ferroelectric bound charge besides the contact barrier53. As the polarization level of the ferroelectric layer gradually switches, the width of the additional barrier in the NSTO surface depletion region can be adjusted continuously and synchronously, greatly enhancing the resistance switching rate52. When the polarization direction is towards the semiconductor NSTO, the negative screening charge in the depletion layer tends to suppress the contact barrier (reducing the height and width) and causes the resistance to drop. Conversely, when the polarization is pointed away from the NSTO, the positive screening charge further increases the depletion and enhances the contact barrier. According to this mechanism, a high-performance synaptic device is obtained based on a Ag–BTO–NSTO FTJ, which achieves ultrafast resistive switching under sub-nanosecond pulses54. The representative I–V curves of this device

# Review article

show typical pinched hysteresis loops with a memristive characteristic. By varying the negative maximum voltage $( V _ { \mathrm { p m a x } } - )$ , the resistance of the device can be steadily and continuously manipulated at various intermediate resistances. This clear memory behaviour is due to the partial reversal of the BTO ferroelectric domain. The crystalline orientation of the tunnelling layer influences the domain structure and switching dynamics, which influence the number of conductance states in the performance of devices (see Supplementary Information 5).

Oxygen vacancy migration. During the deposition process of complex oxide ferroelectric films, some oxygen vacancies are inevitably present, owing to the reductive deposition environment caused by insufficient oxygen pressure. As one of the most likely defects, the migration of oxygen vacancies has an important role in the resistive switching process of oxide resistive switching devices. For ferroelectric diodes, as shown in Fig. 2d, oxygen vacancies enable the formation of conductive filaments within the ferroelectric film, which can be ruptured (high-resistance state) and reformed (low-resistance state) by electrical pulses, yielding resistance switching properties55. This phenomenon is observed in the ${ \mathsf { B i } } _ { 2 } { \mathsf { F e M n O } } _ { 6 }$ -based ferroelectric synapse. By setting and resetting, the resistance changes between the high-resistance state and the low-resistance state. Under different set voltages, the device exhibited stable multilevel storage characteristics41,56. The migration of oxygen vacancies simultaneously alters the interface barrier and modulates the conductivity state of the device, and oxygen vacancies can be controlled by the doping ratio57. A resistive switching memory based on BiFeO3 (BFO) with varying samariam doping ratios shows various multiple current jumps and discrete resistance states. These current jumps occur during the resistance switching process due to electron trapping by oxygen vacancies58. These oxygen vacancies can also act as anchoring centres for domain wall growth, resulting in domain wall creep behaviour and influencing the domain switch.

Among the devices described above, the conductance of a memristor is only controlled by the applied external voltage, which is referred to as a first-order memristor15,59. In contrast, biological synapses possess an internal timing mechanism that determines their instantaneous state and subsequent synaptic plasticity. It is challenging to achieve the temporal dynamics of biological synapses with just a first-order memristor. To better simulate the temporal characteristics of synapses, the concept of a second-order memristor has been proposed, in which the conductance state of the device is determined by both external stimuli and its instantaneous internal state15, for example, a second-order ferroelectric memristor based on p $\mathbf { \sigma } ^ { + } \mathbf { \cdot S i } \mathbf { - H f } _ { 0 . 5 } Z \mathbf { r } _ { 0 . 5 } \mathbf { O } _ { 2 } \mathbf { - T i N }$ FTJs. In its memristive behaviour, the gradual change in differential resistance is determined by the polarization of ferroelectric domains and charge capture or release at the defect states at the bottom silicon interface. Under the interaction of depolarization effects and charge accumulation, the device exhibits different responses to applied pulse frequencies. These two effects can be separated by different voltage schemes. High-frequency (200 Hz) voltage pulses gradually increase the voltage drop across the ferroelectric layer and flip the ferroelectric domains, thereby reducing the device’s resistance. Conversely, under low-frequency pulses (10 Hz), the polarization level of the ferroelectric layer decreases, leading to an increase in device resistance. These phenomena are consistent with the paired-pulse facilitation and paired-pulse depression functions, the typical behaviours of short-term plasticity in biological synapses. The short-term and long-term coupled responses of second-order memristors exhibit substantial similarities to neuronal behaviour and are expected to be

applied to hardware artificial networks for advanced processing and storage of information59–62.

# Three-terminal ferroelectric synapses

FeFETs, adopting ferroelectric materials as the gate dielectric layer, have received wide attention in the field of three-terminal ferroelectric neuromorphic devices. The electrical properties of FeFETs are closely related to the partial polarization switch in ferroelectric domains, where imposing a strong voltage can modulate the polarization of domains. The mechanism enabling multilevel conductive states in FeFETs (Fig. 3a) begins with applying a negative pulse to the gate to initialize polarization upward $( P _ { \mathrm { u p } } ) _ { \mathrm { \ell } }$ , causing electrons to be depleted in the channel, and results in low conductance. Then, applying a positive pulse, several domains are switched downward $( P _ { \mathrm { d o w n } } )$ and a few electrons accumulate in the channel, raising conductance and negatively shifting the $V _ { \mathrm { t h } } .$ . If positive pulses are continuously applied, the proportion of switched domains will increase until all domains are switched. Because of the non-volatile nature of ferroelectric polarization, the conductive state of the device persists even after the voltage is removed. According to this mechanism, the short-term plasticity and long-term plasticity can be realized.

FeFET analogue synaptic behaviour. In biological synapses, synaptic weight is determined by the number of receptors in the postsynaptic membrane. Long-term plasticity happens only when the number of receptors changes, whereas short-term plasticity is related to the number of neurotransmitters and receptor numbers remain unchanged. In a three-terminal ferroelectric synaptic device, the drain usually acts as the postsynaptic terminal and the gate serves as the presynaptic terminal. The channel conductance represents the synaptic weight and is reflected by the source-drain current $ { ( I _ { \mathrm { d s } } ) } _ { \mathrm { \Omega } }$ .

Short-term plasticity can be demonstrated in FeFETs by applying an electric single pulse (Fig. 3b), where the excitatory postsynaptic current (EPSC) or inhibitory postsynaptic current (IPSC) is modulated by the pulse’s polarity, amplitude and duration63,64. For n-type channels, positive pulses typically induce the EPSC and negative pulses result in the IPSC. When the pulse amplitude is moderate, EPSC peaks increase with stronger positive pulses and return to baseline quickly, whereas moderate negative pulses reduce the IPSC temporarily. Increasing pulse duration can achieve similar effects. However, if the pulse amplitude exceeds a threshold, the postsynaptic current (PSC) does not revert to its initial state $( I _ { 0 } )$ but stabilizes at a higher (EPSC) or lower (IPSC) level, transitioning short-term plasticity into long-term plasticity. This behaviour is attributed to the ferroelectric layer’s switching mechanism: domains with varying coercive fields switch polarization only when the applied voltage exceeds the minimum coercive field, causing non-volatile changes in channel conductance proportional to the number of switched domains.

Commonly, there are three pulse schemes to measure the LTP and LTD curve65 (see Supplementary Fig. 3). In pulse scheme 1, the synaptic weight is modified by identical pulses. In pulse scheme 2, the pulses maintain the same amplitude but increase in duration. Pulse scheme 3 raises the voltage with a fixed duration. Remarkably, the incremental voltage pulse scheme 3 provides the most exceptional synaptic performance with a high maximum conduction to minimum conduction ratio, and symmetric characteristics. In addition, this phenomenon was also reported in other studies of hafnium-based FeFETs63,66–68.

Similar to two-terminal devices, FeFET synapses are not just modulated by the ferroelectric polarization. Other effects should be considered to achieve more reliable or more realistic synaptic behaviour,

![](images/3abe2030f1899c18af7de55ebb59a67effc8d25e5e81a0e6112dbecef8327589.jpg)  
a   
Ferroelectric

![](images/e53095ca4897435be4606c4f3ee247f4b7ca22a1d206c0a203f581e6fccfa99f.jpg)  
b

Fig. 3 | Principle of three-terminal ferroelectric synaptic behaviours.   
![](images/ad2eaecb75728de4cc7627a9b6feada77b5999ceefd370ab54ebaaeb42a2c432.jpg)  
a, Band diagrams of ferroelectric field-effect transistors (FeFETs) and origin of multilevel conductive states. Arrows represent the polarization direction in the ferroelectric layer. b, The short-term and long-term plasticity in FeF $: \mathsf { T s } ^ { 6 3 } .$ . Square plots represent external electrical stimulation. Blue and red round plots represent the excitation postsynaptic current (EPSC) and inhibitory postsynaptic   
current (IPSC), respectively. Weak voltage pulses induce short-term plasticity that the EPSC or IPSC will return to its initial state $\left( I _ { 0 } \right)$ after the pulse is removed. A strong voltage pulse causes long-term plasticity so the EPSC or IPSC will finally remain at a higher or lower level than the $I _ { 0 } . E _ { \mathrm { C } }$ , conduction band edge; $E _ { \mathrm { { F } } } ,$ , Fermi level; $\varepsilon _ { \mathrm { v } } ,$ valence band edge; t, time; V, voltage.

such as charge trapping effects69 and light modulation70–72. The coexistence of domain switching and charge trapping effects complicates the design of the FeFET synaptic device. However, light modulation would aid in constructing neuromorphic vision systems because a certain polarization direction can be reversed under illumination (see Supplementary Information 6). These results demonstrate that ferroelectric synaptic devices can emulate both short-term and long-term plasticity through controlled polarization switching, with their EPSC or IPSC modulation and LTP or LTD curves being highly tunable via pulse schemes. However, the coexistence of ferroelectric switching with charge trapping and light-sensitive effects presents challenges for both reliable operation and opportunities for developing multifunctional neuromorphic systems, particularly for vision-processing applications.

Optimization of FeFET synaptic devices. To improve the performance of FeFET synaptic devices and address non-idealities such as limited dynamic range and asymmetric and non-linear synaptic weight updates, several methods have been developed.

In the FeFET synapse, the partial polarization of the ferroelectric layer modulates the channel conductance as the synaptic weight. However, in practical operation, it is the ON current that is utilized directly, not the conductance. The temperature leads to unexpected variation

of the ON current and an overlap between states, which decreases reliability. Enlarging the separation between the lowest $V _ { \mathrm { t h } }$ and the highest $V _ { \mathrm { t h } } ,$ , called the memory window, can help separate the overlapping states. The gate is the important control terminal, as the voltage applied to it affects the polarization. Thus, the split-gate structure is proposed to improve reliability (Fig. 4a). Here, the gate and underlying ferroelectric layer are separated into two parts by an insulator. The smaller ferroelectric layer area increases the highest $V _ { \mathrm { t h } } ,$ , and sensing from either of the gates lowers the lowest $V _ { \mathrm { t h } } .$ Thus, the memory window and the sensing margin are enlarged73,74

The interface layer also has a pivotal role in the performance and reliability of FeFETs (Fig. 4b). An HfO -based FeFET with an SiON interface layer between the ferroelectric layer and the channel shows excellent noise immunity and endurance compared with the $\mathrm { S i O } _ { 2 }$ interface layer75. This noise immunity could be due to the higher defect density in the SiON layer that contributes to the release of electrons trapped by interface traps. Moreover, inserting a TiN layer deposited by atomic layer deposition between the gate electrode (TaN) and the HZO ferroelectric layer results in symmetric and linear changes to the synaptic weight67. This could arise from the higher crystallinity of the ferroelectric orthorhombic phase, which contributes to remanent polarization $( P _ { \mathrm { r } } )$ , and the slower change between the $P _ { \mathrm { u p } }$ and $P _ { \mathrm { d o w n } }$ transition.

![](images/f0590c2648537e60e8ed9eca58266eeddaeae3528db2ecc57acab16edafe6971.jpg)  
a Gate structure

![](images/f0c7567f04b910beca18667370a774d3d8ebf7942efc43bf4d795207355e9cce.jpg)  
c Ferroelectric layer

![](images/cd37a6d3c0512748298b1c5ffef4c81bede51f7281bae871119c2dc43e1d84db.jpg)  
Fig. 4 | Methods to improve the performance of FeFET synaptic devices.

a, Ferroelectric field-effect transistor (FeFET) with a split-gate structure.   
b, An interfacial layer inserted into the gate stack to obtain better performance. c, Optimizing the ferroelectric layer: replacing the normal ferroelectric layer with a ferroelectric/dielectric/superlattice ferroelectric stack (panel i); ferroelectric nanocrystals are added to the dielectric to lower the operating voltages for the thin ferroelectric layer FeFET (panel ii); and a nanosheet architecture ferroelectric layer for higher performance in a smaller area (panel iii).
